Repository: The-Studio-of-Sadiq/Materials-Science-and-Engineering

# Materials Science and Engineering

**Structure, Thermodynamics, Kinetics, Properties, Processing and Design**

The whole materials discipline in one book: why materials have the structures they have, how thermodynamics and kinetics set those structures, how structure produces properties, and how materials are processed, characterized, modelled, selected and kept in service. Parts VI and VII treat electrical, dielectric, magnetic, superconducting, semiconductor and photonic materials at the depth an electrical and electronic engineer needs.

**Read the book as a PDF:** [`pdf/Materials-Science-and-Engineering.pdf`](pdf/Materials-Science-and-Engineering.pdf)

File: Chapters/CHAPTER 38.md (part 2 of 2)
# Chapter 38 — Nanomaterials and Two-Dimensional Materials
A conducting filler in an insulating polymer forms a connected network above a **percolation threshold** $\phi_c$ (Chapter 25). For spheres $\phi_c\approx0.16$; for randomly oriented sticks of length $L$ and diameter $d$, excluded-volume arguments give $\phi_c\approx0.7\,d/L$. Nanotubes with $L/d=1000$ therefore percolate at about 0.07 vol%, roughly 0.1 wt%: some 200 times less filler than carbon black spheres need. In practice thresholds of 0.01–0.5 wt% are measured for well-dispersed tubes, rising to several percent if tubes bundle or break during mixing. Such loadings make plastics antistatic (surface resistivity $10^{6}$–$10^{9}$ Ω) for fuel systems, electronics packaging and mining equipment, without changing their mechanical behaviour. Thermal percolation is much weaker, because phonons do not tunnel efficiently across filler–filler contacts, so thermally conductive polymers still need 30–60 vol% of fillers such as h-BN or alumina (Chapter 24).

---

## 38.7 Synthesis: top-down and bottom-up

Nanomaterials are made either by carving or breaking bulk material (**top-down**) or by assembling atoms and molecules (**bottom-up**). Figure 38.6 and Table 38.2 summarise the routes.

### 38.7.1 Top-down routes

- **High-energy ball milling** fractures and cold-welds powders, producing nanocrystalline grains (10–30 nm) inside micrometre particles and mechanically alloying immiscible elements, as in ODS steels (Chapter 41). It is cheap and scalable but introduces contamination and wide size distributions.
- **Severe plastic deformation** imposes enormous strains without changing shape: **equal-channel angular pressing** (ECAP) pushes a billet repeatedly through a die with a 90° bend; **high-pressure torsion** twists a disc under several GPa. Grains refine to 100–300 nm (ECAP) or below 100 nm (HPT) in bulk, fully dense metal.
- **Lithography and etching**, the semiconductor industry's route, pattern features to below 20 nm with extreme-UV lithography (Chapter 49); electron-beam lithography is precise but slow.
- **Exfoliation** separates layered crystals: micromechanical cleavage (adhesive tape) for research-grade flakes, and **liquid-phase exfoliation** by ultrasound or shear mixing in solvents or surfactant solutions for tonnage graphene nanoplatelets and h-BN; chemical oxidation and exfoliation gives graphene oxide.

### 38.7.2 Bottom-up routes

- **Gas-phase synthesis.** Flame pyrolysis makes fumed silica (SiCl₄ burned in a hydrogen–oxygen flame), pigmentary and nano titania and carbon black, at millions of tonnes per year; laser ablation and spark discharge make research-scale metal nanoparticles.
- **Colloidal (wet-chemical) synthesis.** In the **hot-injection** method, precursors injected into a hot coordinating solvent nucleate in a short burst (a LaMer supersaturation spike, Chapter 9), after which growth without new nucleation gives size distributions of ±5 %, the basis of quantum-dot manufacture. Citrate reduction of gold salts, polyol synthesis of silver nanowires and co-precipitation of iron oxide are other examples.
- **Sol–gel and hydrothermal** routes make oxide nanoparticles, aerogels and coatings at low temperature (Chapter 49).
- **Chemical vapour deposition (CVD).** Hydrocarbons decompose on catalysts: on iron, cobalt or nickel nanoparticles they grow carbon nanotubes (fluidised-bed reactors make tonnes per year of MWCNTs); on copper foil at about 1000 °C, methane gives self-limiting monolayer graphene, because carbon is nearly insoluble in copper and growth stops once the surface is covered. VLS growth of nanowires is a CVD variant.
- **Atomic layer deposition** (ALD) builds films one atomic layer per cycle by self-limiting surface reactions, giving perfectly conformal nanometre coatings inside pores and on nanoparticles (Chapter 49).
- **Electrodeposition** with pulsed current and grain-refining additives yields nanocrystalline and nanotwinned metals directly.
- **Self-assembly** of block copolymers, surfactants and colloids (Chapter 37) builds ordered nanostructures and templates.

**Table 38.2 — Comparison of synthesis routes (indicative)**

| Route | Typical products | Size control | Throughput | Main limitation |
|---|---|---|---|---|
| Ball milling | Nanocrystalline powders, ODS alloys | Poor | High (tonnes) | Contamination, broad distribution |
| Severe plastic deformation | Bulk UFG metals | Moderate (100–300 nm) | Moderate | Size of billets, cost per kg |
| Lithography | Device features, patterned arrays | Excellent | High area, high cost | Capital cost, resolution limits |
| Liquid-phase exfoliation | Graphene and h-BN platelets | Poor in thickness | High | Defects, polydispersity |
| Flame pyrolysis | SiO₂, TiO₂, carbon black | Moderate | Very high (Mt/yr) | Aggregated particles |
| Hot-injection colloidal | Quantum dots, metal nanocrystals | Excellent (±5 %) | Low–moderate | Solvents, ligands, cost |
| CVD | CNTs, graphene films, nanowires | Good | Moderate | Transfer, catalyst residues |
| ALD | Conformal films, coatings | Atomic | Low (per layer) | Slow, precursor cost |
| Electrodeposition | Nanocrystalline coatings | Good | High | Conductive substrates only |

<!-- FIGURE 38.6 | figures/ch38/fig-38-6-synthesis-routes.png | flowchart | Top-down routes break or carve bulk material; bottom-up routes assemble atoms and molecules; the two meet in the 1-100 nm range. | Content: vertical log length-scale axis on the left from 0.1 nm (atoms) to 1 mm (bulk). Top half, arrows pointing down from "bulk material": ball milling (to 10-30 nm grains), severe plastic deformation (100-300 nm), lithography + etching (~10-20 nm), exfoliation (graphene flakes). Bottom half, arrows pointing up from "atoms/molecules": gas-phase pyrolysis (fumed silica, carbon black), hot-injection colloidal synthesis (quantum dots, +/-5 %), sol-gel, CVD on catalysts (CNT, graphene on Cu), VLS nanowires, ALD (atomic layers), electrodeposition (nc-Ni), self-assembly. Central shaded band 1-100 nm labelled "nanoscale". Small icons for each product. -->

![Figure 38.6 — Top-down routes break or carve bulk material; bottom-up routes assemble atoms and molecules; the two meet in the 1-100 nm range](../figures/ch38/fig-38-6-synthesis-routes.png)

*Figure 38.6 — Top-down routes break or carve bulk material; bottom-up routes assemble atoms and molecules; the two meet in the 1-100 nm range.*

---

## 38.8 Characterization and safety of nanomaterials

### 38.8.1 Seeing and measuring the nanoscale

No single method characterises a nanomaterial; several are combined (details in Chapters 52–54):

- **Transmission electron microscopy** images individual particles, tubes and grain boundaries at atomic resolution, and electron diffraction identifies phases; it samples only a tiny amount of material, so statistics need many images and automated analysis.
- **Scanning electron microscopy** shows morphology and agglomeration of powders and composites down to a few nanometres.
- **Atomic force microscopy** measures the thickness of 2D flakes (a graphene monolayer appears 0.3–1 nm high depending on substrate and adsorbates) and maps surface topography and mechanical properties.
- **X-ray diffraction** gives crystallite size from peak broadening (the Scherrer and Williamson–Hall analyses of Chapter 4) averaged over billions of crystals; small-angle X-ray scattering gives particle size distributions in dispersions.
- **Dynamic light scattering** measures the hydrodynamic diameter of particles in liquid from their Brownian motion, which includes ligand shells and reports agglomerates.
- **Gas adsorption (BET)** measures specific surface area, comparable with the $6/(\rho d)$ estimate of Section 38.1.
- **Raman spectroscopy** is the workhorse for carbon: the G band near 1580 cm⁻¹ (in-plane C–C stretching), the D band near 1350 cm⁻¹ (activated only by defects) and the 2D band near 2700 cm⁻¹, whose shape distinguishes monolayer from few-layer graphene. The D/G intensity ratio measures defect density, and radial breathing modes give nanotube diameters.
- **Optical spectroscopy**: the first-exciton absorption peak of quantum dots gives their size via sizing curves; the plasmon peak position and width of gold and silver particles report size and aggregation.

Reporting a nanomaterial properly means giving the size distribution (not just a mean), the method and its basis (number-, volume- or intensity-weighted), the state of agglomeration, the surface chemistry and the specific surface area. A "graphene" product should state layer number distribution, lateral size and oxygen content; surveys of commercial graphene have found many products to be mostly graphite.

### 38.8.2 Why nanomaterials raise safety questions

Risk is hazard multiplied by exposure, and nanomaterials raise both in specific ways:

- **Dose metric.** For poorly soluble particles, lung inflammation in animal studies correlates better with the *surface area* inhaled than with the mass, so the same mass of a nanopowder can be more toxic than its micrometre counterpart. Recommended exposure limits reflect this: NIOSH recommends 0.3 mg/m³ for ultrafine titania against 2.4 mg/m³ for fine titania.
- **Reactivity.** High surface area and surface defects can generate reactive oxygen species; soluble particles such as silver, zinc oxide and copper oxide release ions locally.
- **Translocation.** Particles below about 100 nm deposit efficiently in the deep lung, and a small fraction crosses into the blood; very small particles can reach other organs.
- **The fibre paradigm.** Long, thin, biopersistent fibres that macrophages cannot engulf (longer than about 15–20 µm) cause chronic inflammation, fibrosis and mesothelioma, as asbestos did. Long, rigid multi-walled carbon nanotubes behave this way in animal studies, and one type (MWNT-7) is classified as possibly carcinogenic to humans. NIOSH recommends an exposure limit of 1 µg/m³ for carbon nanotubes and nanofibres. Short, tangled or flexible tubes are much less hazardous.
- **Environment.** Nanoparticles released from products (silver from antimicrobial textiles during washing, titania from sunscreens and paints) enter waste-water and soils, where aggregation, dissolution and transformation (silver to silver sulfide) usually reduce toxicity, but the life-cycle fate is still being studied.

Exposure occurs mainly during manufacture and handling of dry powders, and during machining, sanding or burning of nanocomposites, rather than in using finished products, where the nanomaterial is bound in a matrix. Engineering control is therefore familiar industrial hygiene: handling dispersions or masterbatches instead of dry powder, enclosure and local exhaust ventilation, HEPA filtration (which captures nanoparticles very efficiently, because they diffuse to fibres), and respiratory protection. Regulation now treats nanoforms explicitly: since 2020 the EU REACH regulation requires registrants to characterise nanoforms separately, cosmetics containing nanomaterials must be notified and labelled "(nano)", and international standards (ISO/TR 12885 on occupational health and safety; ISO 80004 on vocabulary) define terms and practices. **Safe-by-design** asks the materials engineer to choose shapes, sizes, coatings and matrices that deliver the function at least hazard: shorter or tangled tubes, dissolvable or bound forms, surface coatings that suppress reactivity.

> **Status of the principle: Surface-area dose metric for nanoparticle toxicity**
> *Empirical.* Fitted to inhalation studies of poorly soluble, low-toxicity particles; it does not apply to soluble particles (where released ions dominate) or to fibres (where length and biopersistence dominate).

### 38.8.3 Why nanomaterials are mostly additives

Looking back over the chapter, a pattern emerges. Nanomaterials have succeeded where a small amount of a very fine phase changes a bulk property (carbon black, silica, CNT conductive additives, clay barriers, catalysts, pigments and UV filters), where size itself is the function (quantum-dot colour, plasmonic test strips) or where a thin layer is all that is needed (coatings, ALD films, electrodeposits). They have struggled where the outstanding property of an individual object (a nanotube's strength, graphene's mobility) must survive assembly into a macroscopic part, because the weak links between nano-objects, defects introduced during processing, and cost then dominate. The same structure–property logic that governs any material governs this one: a material is as good as its worst connection, and processing decides what the connections are.

---

## What remains open

| Open question | Where it is answered |
|---|---|
| How do surface energy and the Gibbs–Thomson effect follow from thermodynamics? | Chapter 6 |
| How do nucleation bursts and Ostwald ripening control particle size distributions? | Chapters 9 and 10 |
| How are dislocation pile-ups and Hall–Petch derived for coarse grains? | Chapter 13 |
| How do micromechanics models (Halpin–Tsai, shear lag) predict the stiffness of filled polymers? | Chapter 22 |
| What sets electron and phonon transport in bulk conductors and semiconductors? | Chapters 24, 25, 31 and 32 |
| How are nanomaterials used in batteries, supercapacitors, catalysts and thermoelectrics? | Chapter 40 |
| How do nanoscale oxide dispersions make steels resistant to radiation and creep? | Chapter 41 |
| How are thin films and ALD layers grown and patterned? | Chapter 49 |
| How do atom-probe tomography and aberration-corrected STEM resolve nanostructures? | Chapter 53 |
| Can molecular dynamics predict the inverse Hall–Petch transition and 2D-material properties? | Chapters 55 and 56 |
| How are the environmental footprint and end-of-life of nanomaterials assessed? | Chapter 59 |

**Next:** Chapter 39 places materials inside the human body, where the environment is warm, wet, salty and alive, and asks what makes a material biocompatible.
