Repository: The-Studio-of-Sadiq/Materials-Science-and-Engineering

# Materials Science and Engineering

**Structure, Thermodynamics, Kinetics, Properties, Processing and Design**

The whole materials discipline in one book: why materials have the structures they have, how thermodynamics and kinetics set those structures, how structure produces properties, and how materials are processed, characterized, modelled, selected and kept in service. Parts VI and VII treat electrical, dielectric, magnetic, superconducting, semiconductor and photonic materials at the depth an electrical and electronic engineer needs.

**Read the book as a PDF:** [`pdf/Materials-Science-and-Engineering.pdf`](pdf/Materials-Science-and-Engineering.pdf)

File: Chapters/CHAPTER 47.md (part 2 of 2)
# Chapter 47 — Joining: Welding, Brazing and Adhesive Bonding
\Delta p=\frac{2\times0.9\times\cos20°}{5\times10^{-5}}=3.4\times10^{4}\ \mathrm{Pa}
$$

equivalent to a column of liquid braze $\Delta p/(\rho g)=3.4\times10^4/(10^4\times9.81)=0.34$ m high. Capillarity can therefore fill a long joint vertically against gravity. With a 0.5 mm gap the pressure falls tenfold, and the braze rises only about 34 mm; it also no longer fills uniformly and leaves voids. This is why recommended clearances for silver brazes are about 0.025–0.125 mm: small enough for strong capillary flow, large enough for the liquid to enter and for flux and gases to escape. In a properly designed lap, the brazed joint can be stronger than the filler itself because the thin layer is constrained by stronger base metal on both sides, which raises its yield stress through triaxial constraint.

### Filler metals and applications

| Filler (AWS class or common name) | Composition | Melting range (°C) | Brazing / soldering temperature (°C) | Typical applications |
|---|---|---|---|---|
| Sn–37Pb (legacy solder) | Sn–Pb eutectic | 183 | 210–240 | Electronics before RoHS, repair |
| SAC305 solder | Sn–3Ag–0.5Cu | 217–220 | 235–250 | Lead-free electronics |
| Sn–58Bi solder | Sn–Bi eutectic | 138 | 160–180 | Low-temperature assembly |
| BCuP (Cu–P, Cu–P–Ag) | Cu–6–7P (± Ag) | ≈ 645–800 | 700–815 | Copper plumbing and HVAC (self-fluxing on Cu) |
| BAg (Ag–Cu–Zn–Sn) | 40–56 Ag | ≈ 620–780 | 650–800 | Steel, stainless, copper, carbide tool tips |
| BAlSi-4 | Al–12Si | 577–582 | 590–605 | Aluminium automotive heat exchangers |
| Copper | Cu | 1083 | 1100–1150 | Furnace brazing of steel parts in H₂ |
| BNi-2 | Ni–7Cr–3Fe–4.5Si–3B | ≈ 970–1000 | 1010–1180 | Vacuum brazing of turbine and stainless parts |
| Active braze (Ag–Cu–Ti) | Ag–27Cu–2Ti | ≈ 780–815 | 830–900 | Ceramic–metal joints (alumina, Si₃N₄, diamond) |

*Typical values; exact ranges depend on the specification.*

Several materials points stand out. **Copper–phosphorus** fillers self-flux copper but form brittle phosphides on steel and nickel. **Aluminium brazing** works in a narrow window between the filler's melting (577 °C) and the base solidus (about 630–650 °C for 3xxx); radiators and condensers use **brazing sheet**, a 3xxx core clad with Al–Si, furnace brazed with fluoroaluminate flux. **Nickel braze** fillers contain boron and silicon as melting-point depressants; boron diffuses rapidly into the base metal and can form brittle borides in wide gaps, so diffusion-brazing cycles hold long enough to dissolve them. **Active brazes** containing titanium react with ceramics to form a thin wettable layer (TiO, TiN or TiC), allowing metals to be brazed to oxides, nitrides and diamond without prior metallization.

In all brazed and soldered joints, the filler reacts with the base metal to form **intermetallic compounds** at the interface — Cu$_6$Sn$_5$ and Cu$_3$Sn in tin solders on copper, Ni$_3$Sn$_4$ on nickel finishes. A thin continuous IMC layer is the bond; a thick one, grown during prolonged soldering or in service by diffusion with $x\propto\sqrt{Dt}$ (Chapter 8), is brittle and a common failure site. The detailed metallurgy of solder joints and electronic packaging is treated in Chapter 51.

---

## 47.8 Adhesive bonding

**Structural adhesive bonding** joins parts with a polymer layer typically 0.1–0.5 mm thick. It distributes load over an area instead of concentrating it at welds or holes, joins dissimilar and thin materials without heat damage, seals the joint and damps vibration. Aircraft have used bonded aluminium skins and honeycomb since the 1940s; modern car bodies contain 10–20 m or more of structural adhesive alongside spot welds and rivets; wind-turbine blades are two composite shells bonded along their edges and to internal shear webs; and composite repairs are bonded patches.

### How adhesives stick

Adhesion arises from (1) **intermolecular forces** — van der Waals and acid–base interactions across an intimately wetted interface; (2) **chemical bonds**, for example between epoxy hydroxyl groups or silane coupling agents and surface oxides; and (3) **mechanical interlocking** into a porous or rough surface such as an anodic oxide. All three require the liquid adhesive to wet the surface, which requires the surface energy of the adherend to exceed the surface tension of the adhesive (Chapter 45). Metals with clean oxides have high surface energies and are easily wetted; low-energy polymers such as polyethylene and polypropylene (about 30 mJ/m$^2$) are not, and must be activated.

### Surface preparation

Most service failures of adhesive bonds are interfacial and trace back to surface preparation, which must remove oils, release agents and weak oxides and leave a surface stable in moisture.

- **Aluminium**: degreasing, etching and anodizing. Aerospace **phosphoric acid anodizing** grows a porous, whiskered oxide that the primer penetrates and that resists hydration to weak hydroxide in humid service — the failure that destroyed some early bonded structures. Automotive practice uses Ti–Zr conversion coatings.
- **Steel**: degreasing and grit blasting, often with a silane primer; galvanized steel bonds to the zinc layer.
- **Composites**: abrading or removing a peel ply to expose fresh resin.
- **Polymers**: corona, flame or plasma treatment to oxidize the surface and raise its surface energy above about 40 mJ/m$^2$.

Joint durability is qualified by tests such as the **wedge test**, which drives a wedge into a bonded double-cantilever specimen exposed to hot, humid air and measures crack growth; a crack that runs along the interface rather than through the adhesive indicates poor preparation.

### Adhesive types

| Adhesive family | Cure | Typical lap-shear strength (MPa) | Service temperature (°C) | Typical use |
|---|---|---|---|---|
| Toughened epoxy (one-part, heat cured) | 120–180 °C | 25–40 | −55 to 120 (higher for some) | Aircraft structure, car bodies (crash-durable adhesives) |
| Epoxy (two-part) | Room temperature or warm | 15–30 | −40 to 80 | Composite repair, wind-turbine blades, civil strengthening |
| Structural acrylic (MMA) | Room temperature, fast | 15–25 | −40 to 100 | Marine, bus and truck panels |
| Polyurethane | Moisture or two-part | 5–15 | −40 to 90 | Windscreens, sandwich panels |
| Cyanoacrylate | Moisture, seconds | 10–20 | −40 to 80 | Small parts, medical |
| Silicone | Moisture | 1–3 | −60 to 200 | Glazing, electronics |
| Anaerobic | Absence of air, metal contact | 10–25 (in shear on threads) | −55 to 150 | Thread locking, retaining bearings |

*Typical values; strength depends strongly on adherends, preparation, bondline thickness and test.*

### Joint design: stresses in a lap joint

The single-lap shear test is the standard way to measure adhesive strength, but the stress in a lap joint is far from uniform. Because the adherends stretch under load, more at the loaded end of each, shear strain in the adhesive concentrates at the two ends of the overlap. Volkersen's **shear-lag analysis** of a lap joint between identical adherends of modulus $E$ and thickness $t$, with adhesive shear modulus $G_a$ and thickness $\eta_a$, gives a peak-to-average shear stress ratio

$$
\frac{\tau_{\max}}{\tau_{\mathrm{avg}}}=\frac{\omega L}{2}\coth\!\left(\frac{\omega L}{2}\right),\qquad\omega^{2}=\frac{2G_a}{E\,t\,\eta_a}
$$

for overlap length $L$. When $\omega L$ is small the stress is uniform; when it is large, all the load is carried within a distance of about $1/\omega$ of each end and the middle of the overlap is nearly unloaded.

> **Status of the principle: Volkersen shear-lag model**
> *Approximate.* It treats the adherends as bars in tension and the adhesive as a linear-elastic shear spring, neglecting bending and peel. It captures the end concentration of shear stress; the Goland–Reissner analysis adds the peel stresses caused by the eccentric load path, and adhesive plasticity redistributes stress before failure.

**Worked example — Does a longer overlap help?** Two 2 mm aluminium sheets ($E=70$ GPa), 25 mm wide, are bonded with a 0.2 mm epoxy layer of shear modulus 1.0 GPa. Then

$$
\omega=\sqrt{\frac{2\times1.0\times10^{9}}{70\times10^{9}\times0.002\times0.0002}}=267\ \mathrm{m^{-1}}
$$

so $1/\omega=3.7$ mm. With a 25 mm overlap, $\omega L/2=3.34$ and $\tau_{\max}/\tau_{\mathrm{avg}}=3.34\coth3.34=3.35$. If the adhesive is taken to behave elastically up to a shear stress of 30 MPa, the joint reaches that stress at the overlap ends at a load of

$$
F=\frac{30}{3.35}\times(25\times25)=5.6\ \mathrm{kN}
$$

although the average-stress estimate would suggest 18.8 kN. Doubling the overlap to 50 mm gives $\omega L/2=6.68$, a ratio of 6.68, and the elastic-limit load stays at 5.6 kN: the extra overlap carries almost nothing (Figure 47.6). Halving it to 12.5 mm gives 5.2 kN. In the elastic regime, the joint capacity is set by $\omega$, not by $L$, once $L$ exceeds a few times $1/\omega$. Real joints do better because toughened adhesives yield at the ends and spread the load, so strength rises with overlap until the plastic zones meet — which is why ductile, toughened adhesives are used in structures. The analysis also shows how to improve a joint: stiffer or thicker adherends (steel adherends of the same thickness give $\omega=154$ m$^{-1}$ and a ratio of 2.0), a more compliant or thicker adhesive layer, and **tapered** adherend ends, scarf joints or stepped laps that make the load transfer gradual.

<!-- FIGURE 47.6 | figures/ch47/fig-47-6-lap-joint-shear-lag.png | plot | Adhesive shear-stress distribution along a single-lap joint from the Volkersen shear-lag model, for different overlap lengths, with joint configurations ranked by efficiency. | Content: main plot: x-axis normalized position along overlap x/L from −0.5 to +0.5; y-axis τ/τ_avg 0–7. Curves for Al adherends 2 mm, epoxy G = 1 GPa, 0.2 mm bondline: L = 12.5 mm (ωL/2 = 1.67, peak 1.79), L = 25 mm (peak 3.35), L = 50 mm (peak 6.68), showing U-shaped distributions increasingly concentrated at the ends. Horizontal dashed line at 1 'uniform (rigid adherends)'. Secondary panel: elastic-limit joint load (kN) versus overlap length 5–60 mm for τ_allow = 30 MPa: saturating near 5.6 kN; dashed line of average-stress estimate rising linearly. Bottom strip: sketches of single lap, tapered lap, double lap, stepped lap and scarf joint, arrows indicating increasing efficiency; small icons showing peel loading to avoid. -->

![Figure 47.6 — Adhesive shear-stress distribution along a single-lap joint from the Volkersen shear-lag model, for different overlap lengths, with joint configurations ranked by efficiency](../figures/ch47/fig-47-6-lap-joint-shear-lag.png)

*Figure 47.6 — Adhesive shear-stress distribution along a single-lap joint from the Volkersen shear-lag model, for different overlap lengths, with joint configurations ranked by efficiency.*

### Design rules

Adhesives are strong in shear and compression and weak in **peel** and **cleavage**, where load concentrates on a line at the bond edge. Good joints load the bondline in shear (lap, double-lap, strap, scarf), and resist peel with stiff adherends, adhesive fillets and supplementary rivets or spot welds. Adhesive properties fall as the polymer approaches its glass transition (Chapter 20), and adhesives creep, so allowables are set at the maximum service temperature after humidity aging. "Kissing bonds" — surfaces in contact without adhesion — are nearly invisible to inspection, which is why primary aircraft structure relies on tight process control of surface preparation and often on fail-safe fasteners.

---

## 47.9 Mechanical fastening and joining dissimilar materials

### Bolts, rivets and clinching

**Bolted joints** in structural steelwork are either bearing-type, where bolts carry shear by bearing on the hole walls, or **preloaded (slip-resistant)** joints, where high-strength bolts (grade 8.8 or 10.9, ASTM A325/A490 types) are tightened to about 70 % of their tensile strength so that the clamping force generates friction between the plates; the load then passes by friction and the bolts see little fluctuating stress, which is excellent for fatigue. Bolt tightening is controlled by torque, turn-of-nut or direct-tension indicators. High-strength bolts above roughly 1000 MPa tensile strength are susceptible to hydrogen embrittlement from galvanizing or corrosion (Chapter 43), which is why the strongest bolt grades are not hot-dip galvanized.

**Rivets** remain the main fastener of aluminium aircraft, by the hundred thousand per fuselage. Each hole concentrates stress (factor about 3 for an open hole in tension), and fatigue cracks at rivet holes are the classic airframe failure; cold expansion of holes and interference-fit fasteners add compressive residual stress to delay them. **Self-piercing rivets**, **clinching** (an interlocking button pressed without any added part) and **flow-drill screws** join aluminium and mixed-material car bodies where spot welding is difficult. Fasteners allow disassembly and need no heat or surface preparation, but add mass, need stress-concentrating holes and create crevices for corrosion.

### Joining dissimilar materials

Lightweight structures increasingly mix steel, aluminium, magnesium, titanium and fibre composites, and every pair raises three materials problems:

1. **Metallurgical incompatibility.** Fusion welding of aluminium to steel forms brittle Fe–Al intermetallics (Fe$_2$Al$_5$, FeAl$_3$) at the interface; once the layer exceeds roughly 10 µm, the joint is brittle. Titanium to steel forms brittle Fe–Ti phases. Solutions keep the interface cold and short-lived: solid-state processes (friction stir, friction, ultrasonic, explosive welding), brazing-like processes in which only aluminium melts and wets galvanized steel, or **transition joints** — explosion-welded aluminium–steel strips welded each to its own metal, as used to attach aluminium superstructures to steel ship hulls.
2. **Galvanic corrosion.** In an electrolyte, the less noble member of a couple corrodes preferentially (Chapter 43). Aluminium against steel, magnesium against almost anything, and especially aluminium against **carbon-fibre composite** (carbon is strongly cathodic) are dangerous couples. Designs isolate them with sealants, coatings, insulating washers, a glass-fibre isolation ply between carbon composite and aluminium, or by using titanium fasteners and titanium fittings, which are compatible with carbon composites.
3. **Thermal-expansion mismatch.** Aluminium expands by about $23\times10^{-6}$ K$^{-1}$, steel by about $12\times10^{-6}$ K$^{-1}$, and carbon-fibre laminates in-plane by almost nothing. A 1 m aluminium panel fixed to a steel frame and heated by 60 K, as in a car-body paint oven, wants to grow $(23-12)\times10^{-6}\times1000\times60=0.66$ mm more than the frame. If fasteners are rigid and the adhesive is cured at that temperature, the panel buckles or the joints are loaded on cooling; joining sequences, slotted holes and compliant adhesives absorb the difference.

**Hybrid joints** cover each method's weakness: in aluminium car bodies adhesive carries shear and seals while self-piercing rivets resist peel and hold parts during cure; aircraft use bolted–bonded composite joints.

---

## 47.10 Choosing a joining method

| Criterion | Fusion welding | Solid-state welding | Brazing / soldering | Adhesive bonding | Mechanical fastening |
|---|---|---|---|---|---|
| Joint strength vs base | Up to 100 % (steel); 50–70 % (age-hardened Al) | 70–100 % | Filler-limited, high in good laps | Shear-limited; poor in peel | Hole-limited; 50–80 % in sheet |
| Heat effect on parts | Large: HAZ, residual stress, distortion | Moderate, no melting | Small to moderate (whole part heated in furnace brazing) | Little (cure temperature) | None |
| Dissimilar materials | Limited | Good | Good, including ceramics | Excellent | Excellent |
| Section thickness | Thin to very thick | Mostly moderate | Thin to moderate | Thin sheets | Any |
| Inspection | Radiography, ultrasound | Ultrasound, limited | Ultrasound, leak test | Difficult (kissing bonds) | Visual, torque checks |
| Disassembly | No | No | Possible by reheating | No | Yes |
| Typical uses | Ships, bridges, pipelines, vessels | Al tanks, blisks, clad plate | Heat exchangers, tools, electronics | Aircraft panels, car bodies, blades | Aircraft, steelwork, maintenance joints |

Where full-strength continuous metal is needed in thick weldable steel, fusion welding wins, and the materials task is to control heat input, hydrogen and composition. Where strength comes from cold work or precipitation, or alloys crack on freezing, solid-state or mechanical methods preserve it. Where heat must be kept out or dissimilar materials meet, brazing, adhesives and fasteners take over, and the task becomes surface preparation, joint geometry and corrosion protection. The joint is part of the material's processing history.

---

## What remains open

| Open question | Where it is answered |
|---|---|
| How do solidification modes, segregation and constitutional supercooling work in a weld pool? | Chapter 9 |
| How do CCT diagrams and hardenability predict HAZ microstructure in steels? | Chapters 10 and 15 |
| Why do welded details have low fatigue strength, and how is weld toughness tested? | Chapter 14 |
| How are TMCP, stainless and Ni-base alloys designed for weldability? | Chapters 15–16 |
| How do composite laminates behave in bolted and bonded joints? | Chapter 23 |
| How do galvanic corrosion, hydrogen embrittlement and stress-corrosion cracking attack joints? | Chapter 43 |
| How are failed welds and joints investigated? | Chapter 44 |
| What are the thermodynamics of wetting, surface energy and adhesion? | Chapter 45 |
| How does the melt-pool physics of welding carry over to additive manufacturing? | Chapter 48 |
| How are residual stresses in welds measured by X-ray and neutron diffraction? | Chapter 53 |
| How are welding thermal cycles and microstructures simulated? | Chapter 56 |
| How do joining costs and disassembly affect material and design choices? | Chapters 58–59 |

**Next:** Chapter 48 turns the welding heat source into a manufacturing method in its own right: additive manufacturing builds whole parts from millions of tiny weld tracks, layers of fused powder or cured resin, and inherits both the possibilities and the defects of welding.
