Repository: The-Studio-of-Sadiq/Materials-Science-and-Engineering

# Materials Science and Engineering

**Structure, Thermodynamics, Kinetics, Properties, Processing and Design**

The whole materials discipline in one book: why materials have the structures they have, how thermodynamics and kinetics set those structures, how structure produces properties, and how materials are processed, characterized, modelled, selected and kept in service. Parts VI and VII treat electrical, dielectric, magnetic, superconducting, semiconductor and photonic materials at the depth an electrical and electronic engineer needs.

**Read the book as a PDF:** [`pdf/Materials-Science-and-Engineering.pdf`](pdf/Materials-Science-and-Engineering.pdf)

File: Chapters/CHAPTER 48.md (part 2 of 2)
# Chapter 48 — Additive Manufacturing
Design for AM exploits geometric freedom while respecting what the processes cannot do.

### Process constraints

- **Overhangs and supports.** In metal PBF, surfaces inclined at less than about 40–45° to the build plate need supports, which consume time and powder and must be removed; down-facing surfaces are rough. Designers orient parts and use self-supporting shapes (teardrop or diamond channels instead of circles).
- **Minimum features.** Walls of about 0.3–0.5 mm, holes of about 0.5–1 mm and channels that powder can be removed from; trapped powder in closed cavities is a defect.
- **Thermal mass and distortion.** Large flat areas, abrupt section changes and long scan vectors build residual stress; thin features overheat because heat cannot escape, changing microstructure locally.
- **Build orientation** sets anisotropy, surface quality on critical faces, support needs and build height (and so time and cost).

### Topology optimization and part consolidation

**Topology optimization** distributes material within a design space to minimize compliance or mass for given loads and constraints; the organic, truss-like results are often manufacturable only by AM. Typical aerospace brackets redesigned this way lose 30–60 % of their mass. **Part consolidation** replaces assemblies — the fuel-nozzle example of the opening, heat exchangers with thousands of brazed fins, hydraulic manifolds with drilled cross-holes and plugs — by single parts with internal passages shaped for flow rather than for drilling. Each eliminated joint removes a leak path and a failure mode (Chapter 47), but the consolidated part must be inspectable, and internal surfaces cannot be machined.

### Lattices and architected materials

AM can build **lattices** — periodic or stochastic cellular structures — whose properties follow the scaling laws of cellular solids. For a lattice of relative density $\bar\rho=\rho^*/\rho_s$ made of a solid with modulus $E_s$ and yield strength $\sigma_s$, Gibson–Ashby analysis gives

$$
\frac{E^*}{E_s}\approx\bar\rho^{\,2},\qquad\frac{\sigma^*}{\sigma_s}\approx0.3\,\bar\rho^{\,3/2}
$$

for **bending-dominated** lattices (such as open-cell foams and many strut lattices with low nodal connectivity), and

$$
\frac{E^*}{E_s}\approx\frac{\bar\rho}{3}
$$

for **stretch-dominated** lattices (such as the octet truss), whose struts carry axial load.

> **Status of the principle: Gibson–Ashby scaling of cellular solids**
> *Approximate.* Derived from beam theory for idealized cells, with prefactors fitted to experiment. It holds for relative densities below about 0.3; at higher densities nodes and strut thickness dominate. Printed lattices fall below the predictions when strut diameters approach the melt-track width, because of surface roughness, waviness and porosity in the struts.

**Worked example — A titanium lattice that matches bone.** A femoral stem made of solid Ti–6Al–4V ($E_s=114$ GPa) is about six times stiffer than cortical bone (15–20 GPa); the stiff implant carries load that the bone around it would otherwise carry, and the unloaded bone resorbs (**stress shielding**, Chapter 39). A bending-dominated Ti–6Al–4V lattice at $\bar\rho=0.2$ has

$$
E^*\approx114\times0.2^{2}=4.6\ \mathrm{GPa},\qquad\sigma^*\approx0.3\times950\times0.2^{1.5}=25\ \mathrm{MPa}
$$

between trabecular and cortical bone, and far closer to bone than solid titanium. At $\bar\rho=0.3$ the modulus is 10 GPa and the strength 47 MPa; a stretch-dominated octet lattice at $\bar\rho=0.2$ gives 7.6 GPa. By grading the density through the part, a designer can make an implant that is stiff where it must carry bending and compliant where it meets bone, and whose open pores of 300–700 µm allow bone ingrowth. Figure 48.6 places these lattices against bone on a log–log chart. The same scaling guides lightweight sandwich cores, energy-absorbing crash structures and heat-exchanger lattices.

<!-- FIGURE 48.6 | figures/ch48/fig-48-6-lattice-scaling.png | plot | Relative modulus of printed lattices versus relative density, comparing bending- and stretch-dominated architectures with bone. | Content: log–log axes: x-axis relative density 0.01–1; y-axis modulus E* 0.01–200 GPa for Ti–6Al–4V (E_s = 114 GPa), secondary axis E*/E_s. Lines: bending-dominated E* = E_s ρ̄² (slope 2), stretch-dominated E* = E_s ρ̄/3 (slope 1), crossing at ρ̄ ≈ 0.33, beyond the range (ρ̄ < 0.3) where the scaling holds. Points: worked example at ρ̄ = 0.2 (4.6 GPa bending, 7.6 GPa stretch) and ρ̄ = 0.3 (10.3 GPa). Shaded horizontal bands: trabecular bone 0.1–2 GPa, cortical bone 15–20 GPa. Scatter of typical measured PBF lattice data lying slightly below the bending line. Small unit-cell sketches: body-centred cubic strut cell (bending), octet truss (stretch), gyroid sheet (intermediate). -->

![Figure 48.6 — Relative modulus of printed lattices versus relative density, comparing bending- and stretch-dominated architectures with bone](../figures/ch48/fig-48-6-lattice-scaling.png)

*Figure 48.6 — Relative modulus of printed lattices versus relative density, comparing bending- and stretch-dominated architectures with bone.*

---

## 48.8 Qualification and certification

A forged aircraft part is trusted because its material comes from a mature specification — a defined alloy, a controlled melting and forging process, and decades of statistical property data. An AM part breaks that model: the material is created at the same moment as the part, by a process with dozens of parameters, on machines whose behaviour can drift, and its properties depend on geometry, orientation and location on the build plate. **Qualification** is the demonstration that a material, process and machine reliably produce parts with the required properties; **certification** is a regulator's or customer's acceptance that a particular part meets requirements for its application.

### The elements of AM qualification

1. **Feedstock control**: powder chemistry (particularly oxygen, nitrogen and hydrogen), size distribution, morphology, flowability and reuse limits; wire chemistry for DED.
2. **A frozen process**: machine, software, parameter set, scan strategy, gas flow, plate preheat and post-processing are fixed and documented; any change triggers requalification. Machine qualification checks laser power, beam focus, recoater and gas-flow performance.
3. **Material property databases**: tensile, fatigue, fracture-toughness and crack-growth data from many builds, machines and powder lots, in several orientations, giving statistically based design allowables (for example values that 99 % or 90 % of the population exceed with 95 % confidence, as for conventional aerospace materials).
4. **Part qualification**: first-article inspection, CT scanning, destructive sectioning of sample parts, proof testing.
5. **Production control**: **witness coupons** built with each lot and tested; **in-situ monitoring** of melt-pool emission, layer images and thermal fields, which can detect recoater streaks, spatter and LOF as they occur and is increasingly used to flag parts for extra inspection; and statistical process control.
6. **Defect-tolerant design**: since the largest defect governs fatigue, designs use damage-tolerance analysis with an assumed initial flaw size set by what inspection can reliably find, and **classify parts by criticality**, from non-structural parts that need little qualification to fracture-critical parts that need the most.

Standards organizations (ISO/ASTM, SAE's Aerospace Material Specifications, ASME, NASA, and medical-device regulators) have published AM-specific standards covering terminology, feedstock, process control, testing and inspection, and the number grows each year. In medicine, porous printed titanium acetabular cups and spinal cages have been cleared for routine clinical use, with patient-specific implants and surgical guides regulated as custom devices.

### Why qualification is hard, and how it is getting easier

The fundamental difficulty is that AM properties are path-dependent at fine scale. A change in part geometry changes local heat accumulation, which changes melt-pool size, cooling rate, porosity and microstructure. Two approaches reduce the cost of proving each new part: **process–structure–property models** (melt-pool, solidification and microstructure simulations linked to property models in an ICME framework, Chapter 56) that predict where in a part defects and weak microstructures will occur, and **in-situ monitoring plus closed-loop control**, which aims to certify the part by its own build record rather than by sacrificial testing. Neither yet replaces testing for critical parts, but together they are moving AM from "qualify every part" toward "qualify the process".

| Concern | Root cause | Control | Verification |
|---|---|---|---|
| Lack of fusion | Low energy, poor overlap, spatter, recoating faults | Parameter window, gas flow, powder quality | CT, density cubes, in-situ layer imaging |
| Keyhole porosity | Excess energy, scan turnarounds | Parameter window, scan-strategy design | CT, metallography |
| Residual stress and distortion | Thermal gradients | Plate preheat, scan strategy, supports, stress relief | Dimensional inspection, diffraction |
| Cracking | Alloy freezing range, hardenability | Alloy design, inoculants, preheat | CT, penetrant, metallography |
| Anisotropy | Columnar grains, texture, oriented defects | Orientation choice, HIP, heat treatment | Tests in several orientations |
| Surface-initiated fatigue | Roughness, partly fused particles | Machining, polishing | Surface metrology, fatigue coupons |
| Powder degradation | Oxygen pick-up, spatter in reused powder | Reuse limits, sieving, lot testing | Chemistry and size analysis |

---

## What remains open

| Open question | Where it is answered |
|---|---|
| What sets dendrite spacing, CET and segregation during rapid solidification? | Chapter 9 |
| How do martensite, precipitation and recrystallization respond to AM thermal cycles and post-build heat treatment? | Chapter 10 |
| How do defects and surfaces control fatigue and fracture? | Chapter 14 |
| How are Ti, Ni and Al alloys designed and processed conventionally for comparison? | Chapter 16 |
| How are ceramic powders sintered, and polymers processed and degraded? | Chapters 17 and 21 |
| How do printed implants interact with bone, and what is stress shielding? | Chapter 39 |
| How are AM parts used in high-temperature and aerospace service? | Chapter 41 |
| How is surface roughness modified by finishing and coating? | Chapters 45 and 49 |
| How are porosity, texture and residual stress measured (CT, EBSD, synchrotron and neutron methods)? | Chapters 52–53 |
| How do in-situ X-ray imaging and melt-pool monitoring reveal defect formation? | Chapter 54 |
| How are melt pools, microstructures and properties simulated and linked in ICME? | Chapter 56 |
| How is AM chosen against casting, forging and machining on cost and performance, and what is its environmental footprint? | Chapters 58–59 |

**Next:** Chapter 49 moves from bulk parts to layers — films and coatings from nanometres to millimetres thick — and to the crystal growth and device processing on which electronic materials depend.
