Repository: The-Studio-of-Sadiq/Materials-Science-and-Engineering

# Materials Science and Engineering

**Structure, Thermodynamics, Kinetics, Properties, Processing and Design**

The whole materials discipline in one book: why materials have the structures they have, how thermodynamics and kinetics set those structures, how structure produces properties, and how materials are processed, characterized, modelled, selected and kept in service. Parts VI and VII treat electrical, dielectric, magnetic, superconducting, semiconductor and photonic materials at the depth an electrical and electronic engineer needs.

**Read the book as a PDF:** [`pdf/Materials-Science-and-Engineering.pdf`](pdf/Materials-Science-and-Engineering.pdf)

File: Chapters/CHAPTER 54.md (part 2 of 2)
# Chapter 54 — In-Situ, Operando and Correlative Methods
- following radiation damage and its recovery in reactor-pressure-vessel steels and fusion materials;
- characterizing free volume, physical ageing and gas permeability in polymer membranes and packaging films;
- detecting vacancy-type defects in compound semiconductors and oxides (Ga vacancies in GaN, Zn vacancies in ZnO), which act as compensating acceptors.

---

## 54.6 Mössbauer spectroscopy and solid-state NMR

Both techniques probe the nucleus as a sensor of its immediate electronic and magnetic environment. Neither needs long-range order, so they work equally well on crystals, glasses, nanoparticles, corrosion products and hydrated cements — materials that defeat diffraction.

### Mössbauer spectroscopy

**Principle.** A ⁵⁷Co source decays to an excited ⁵⁷Fe nucleus that emits a 14.4 keV gamma ray. In a solid, a fraction of these emissions occur with no recoil energy lost to the lattice (the **recoil-free fraction**, the Mössbauer effect), so the gamma ray carries the full transition energy with an extremely narrow natural width. An absorber containing ⁵⁷Fe (natural abundance 2.1 %) absorbs it resonantly only if its nuclear levels match. They are scanned by moving the source at a few millimetres per second, Doppler-shifting the gamma energy by

$$
\Delta E=E_\gamma\frac{v}{c}
$$

> **Status of the principle: Doppler energy shift**
> *Fundamental.* First-order Doppler shift of photon energy, exact to order $v/c$; at mm/s velocities the second-order term is negligible except as a small temperature-dependent shift.

For $E_\gamma=14.4$ keV and $v=1\ \mathrm{mm\,s^{-1}}$, $\Delta E=14.4\times10^{3}\times(10^{-3}/2.998\times10^{8})=4.80\times10^{-8}$ eV. The natural linewidth, set by the 141 ns mean lifetime of the excited state, is $\Gamma=\hbar/\tau=6.58\times10^{-16}/1.41\times10^{-7}=4.67\times10^{-9}$ eV, equivalent to 0.097 mm/s; the narrowest observable line (source plus absorber) is about 0.19 mm/s. An energy resolution of a few parts in $10^{13}$ is what lets the spectrometer read the tiny hyperfine interactions of the nucleus with its surroundings.

**Hyperfine parameters.** Three quantities are extracted:

- **Isomer shift** $\delta$, from the s-electron density at the nucleus, which depends on oxidation and spin state: high-spin Fe³⁺ typically 0.3–0.5 mm/s, high-spin Fe²⁺ 0.9–1.3 mm/s (relative to α-Fe at room temperature).
- **Quadrupole splitting** $\Delta E_Q$, a doublet from an electric-field gradient at a non-cubic site; large for high-spin Fe²⁺ (often 1.5–3 mm/s).
- **Magnetic hyperfine field** $B_{hf}$, splitting the line into a sextet in magnetically ordered phases: 33.0 T for α-Fe (outer lines at ±5.3 mm/s), about 51.7 T for hematite, about 49 and 46 T for the two magnetite sites at room temperature.

Relative areas of subspectra give phase fractions, after correction for differences in recoil-free fraction.

<!-- FIGURE 54.5 | figures/ch54/fig-54-5-mossbauer-steel-rust.png | plot | Room-temperature ⁵⁷Fe Mössbauer spectra of a quenched steel and of an atmospheric corrosion product. | Content: two stacked panels, transmission (normalized, 0.90–1.00) vs source velocity −10 to +10 mm/s. (a) Quenched and tempered steel: six-line sextet of ferrite/martensite (B_hf ≈ 33 T, outer lines ±5.3 mm/s) plus a single central line of paramagnetic retained austenite at δ ≈ −0.09 mm/s, area ~8 %, labelled. (b) Rust layer on weathering steel: broad sextet of goethite (B_hf ~ 38 T reduced by small particle size) plus central Fe3+ doublet (δ ≈ 0.37 mm/s, ΔEQ ≈ 0.6 mm/s) of superparamagnetic or lepidocrocite fraction. Velocity axis ticks every 2 mm/s. -->

![Figure 54.5 — Room-temperature ⁵⁷Fe Mössbauer spectra of a quenched steel and of an atmospheric corrosion product](../figures/ch54/fig-54-5-mossbauer-steel-rust.png)

*Figure 54.5 — Room-temperature ⁵⁷Fe Mössbauer spectra of a quenched steel and of an atmospheric corrosion product.*

**Engineering uses.** Mössbauer spectroscopy measures **retained austenite** in quenched and carburized steels, which is paramagnetic and gives a single line distinct from the sextet of ferrite and martensite (Figure 54.5a); retained austenite in bearing and gear steels governs dimensional stability and contact fatigue (Chapter 15). It identifies the iron oxyhydroxides in corrosion products (goethite, lepidocrocite, akaganeite, magnetite), including nanocrystalline forms that give no X-ray diffraction pattern, which is how the protective patina on weathering steels was characterized (Chapter 43). It measures the Fe²⁺/Fe³⁺ ratio in glasses (which sets their colour and redox state), in iron-phosphate battery cathodes during cycling, and in iron-containing catalysts and minerals. Other Mössbauer isotopes — ¹¹⁹Sn for tin-based anodes and solders, ¹⁵¹Eu, ¹²¹Sb — extend the method to further systems. Its limitations are low count rates (hours to days per spectrum), the need for a suitable isotope, and bulk averaging over the absorber.

### Solid-state NMR

**Principle.** Nuclei with spin (¹H, ⁷Li, ¹³C, ¹⁹F, ²³Na, ²⁷Al, ²⁹Si, ³¹P, ⁸⁹Y and many more) precess in a strong magnetic field (typically 9–23 T, proton frequencies of 400–1,000 MHz). Their exact resonance frequency, expressed as the **chemical shift** in parts per million, reflects the local electron distribution and therefore the coordination and bonding of the atom. In liquids rapid tumbling averages away anisotropic interactions and gives sharp lines; in solids, chemical-shift anisotropy, dipolar coupling and, for spins above 1/2, quadrupolar coupling broaden lines to kilohertz or more.

**Magic-angle spinning (MAS).** Spinning the sample rapidly about an axis inclined at $\theta_m=54.74°$ to the field, where $3\cos^2\theta_m-1=0$, averages the first-order anisotropic interactions that share this angular dependence. Rotor speeds of 10–60 kHz are routine and above 100 kHz are possible for small rotors. Quadrupolar nuclei such as ²⁷Al and ²³Na retain a second-order broadening that requires higher fields or multiple-quantum techniques.

**What it delivers.** Solid-state NMR is quantitative (peak areas count nuclei, given full relaxation) and works on amorphous as well as crystalline solids. Characteristic uses:

| Nucleus | Material | What the shift distinguishes |
|---|---|---|
| ²⁹Si | Glasses, cement, zeolites | $Q^n$ species (Si bonded through $n$ bridging oxygens): $Q^0$ about −71 ppm, $Q^2$ about −85 ppm, $Q^3$ about −95 to −100 ppm, $Q^4$ about −105 to −115 ppm |
| ²⁷Al | Zeolites, C–A–S–H, glasses | tetrahedral Al (about 50–80 ppm) vs octahedral Al (about 0–15 ppm) |
| ⁷Li, ⁶Li | Electrodes, solid electrolytes | Li sites, Li-ion hopping rates; metallic Li (Knight shift about 260 ppm) |
| ¹³C, ¹H | Polymers, composites | tacticity, crystallinity, chain dynamics, cure of resins |
| ³¹P, ¹⁹F | Bioglasses, phosphates, fluoropolymers | network connectivity, local order |

In **cement** (Chapter 18), ²⁹Si MAS NMR follows the conversion of the $Q^0$ silicate monomers of clinker to the $Q^1$ and $Q^2$ chains of calcium silicate hydrate, giving the degree of hydration and the mean silicate chain length — a structure that is nanocrystalline and essentially invisible to diffraction. In **zeolite catalysts**, ²⁷Al NMR distinguishes framework from extra-framework aluminium after steaming, which controls acid-site density. In **glasses** for displays and bioactive implants, ²⁹Si and ³¹P NMR quantify network connectivity, which controls dissolution rate (Chapter 39). In **battery materials**, ⁷Li operando NMR quantifies metallic lithium deposits during fast charge, and relaxation measurements give lithium-ion hopping rates in solid electrolytes. Dynamic nuclear polarization (DNP) boosts sensitivity by orders of magnitude for surface sites, such as the active sites of supported catalysts.

The limitations are sensitivity (many interesting nuclei have low abundance or low gyromagnetic ratio), paramagnetic broadening in materials containing unpaired electrons (many cathode oxides), and the need for complementary modelling: assigning shifts in complex structures increasingly relies on the first-principles calculations of Chapter 55.

---

## 54.7 Correlative multimodal workflows

### Why one technique is never enough

Each method answers a narrow question. EBSD gives crystal orientation but not composition below a few percent; atom-probe tomography (Chapter 53) gives composition with near-atomic resolution but poor crystallography; X-ray tomography sees a whole component but not its grain structure; TEM sees dislocations but in a foil whose location in the part is often unknown. The scientifically interesting events — the grain where a fatigue crack started, the inclusion where a pit nucleated, the particle that cracked in a battery — are rare, and statistics on one population and mechanism on another do not combine. Correlative workflows apply several techniques to the same feature, usually across scales.

<!-- FIGURE 54.6 | figures/ch54/fig-54-6-correlative-workflow.png | flowchart | A correlative multiscale workflow from a whole component to atomic resolution, with registration at each step. | Content: left-to-right chain of five boxes with characteristic voxel/pixel size and field of view: (1) lab X-ray CT of component, 10 μm voxels, cm field — "locate crack or defect"; (2) synchrotron or lab nano-CT of extracted region, 0.5 μm, mm — "3D context"; (3) SEM/EBSD/EDS of section, 50 nm, 100 μm — "grain orientation, phases"; (4) FIB-SEM lift-out and TEM/4D-STEM, 0.1–1 nm, μm — "dislocations, interfaces"; (5) atom-probe tomography, ~0.3 nm, 100 nm — "solute segregation". Between boxes: arrows labelled "fiducial marks / registration / transfer under inert gas or cryo". Bottom bar: arrow labelled "increasing resolution, decreasing volume (≈10^15 ×)". Side box: "shared data model and coordinate system". -->

![Figure 54.6 — A correlative multiscale workflow from a whole component to atomic resolution, with registration at each step](../figures/ch54/fig-54-6-correlative-workflow.png)

*Figure 54.6 — A correlative multiscale workflow from a whole component to atomic resolution, with registration at each step.*

### Building blocks

**Scale bridging.** A typical chain (Figure 54.6) begins with X-ray computed tomography of a whole component or coupon, which locates a crack, pore or inclusion of interest. A section is cut through that location for SEM, EDS and EBSD. A focused-ion-beam lift-out then extracts a TEM lamella or an atom-probe needle from a chosen grain boundary or interface. The volume examined shrinks by about fifteen orders of magnitude from first to last step (from about 1 cm³ to about (100 nm)³).

**Registration.** Data sets must be mapped into a common coordinate frame. This uses fiducial marks (FIB-milled crosses, deposited platinum markers, deliberate indents), features present in both data sets (pores, grain boundaries) and image-registration algorithms that compute the transformation — rigid, affine or non-linear to account for distortion in each instrument.

**Transfer.** Air-sensitive, hydrated or beam-sensitive samples — lithium metal, magnesium alloys exposed to hydrogen, hydrated tissue, cement pastes — need inert-gas or vacuum transfer shuttles, or cryogenic transfer that keeps them frozen between instruments.

**Same-specimen, sequential stimulus.** A powerful variant repeats observation after each increment of a stimulus: the same region of a dual-phase steel is mapped by EBSD and DIC after 0, 2, 5 and 10 % strain, or the same battery particle is imaged after each cycle.

### Examples across engineering

- **Aerospace fatigue.** In titanium alloy Ti-6Al-4V, fatigue cracks initiate in "macrozones" of similarly oriented α grains. Correlating fractography, EBSD of the initiation site, and HR-EBSD or TEM of slip activity has shown that facets form on basal planes of grains loaded nearly perpendicular to their $c$-axis — a finding that changed forging-route specifications for jet-engine discs.
- **Additive manufacturing.** X-ray CT finds lack-of-fusion pores in a laser-powder-bed part; sectioning and EBSD show the columnar grains and melt-pool boundaries around them; fatigue testing of the same coupons links pore size and location to life (Chapter 48).
- **Corrosion.** Pit initiation sites on stainless steel are located by in-situ optical or electrochemical microscopy; SEM-EDS and TEM identify the manganese sulfide inclusions at their centres; atom-probe tomography reveals the chromium-depleted zone around the inclusion.
- **Biomaterials.** Correlative light and electron microscopy (CLEM) locates fluorescently labelled cells on an implant surface by light microscopy, then images the same cell–implant interface by FIB-SEM tomography, linking biological response to surface topography and chemistry (Chapter 39).
- **Batteries.** Operando X-ray tomography locates particles that crack early; the same electrode is then sectioned for EBSD and TEM of those particles, distinguishing cracks along grain boundaries of particular misorientation.

### Pitfalls

Correlation multiplies the uncertainty of registration with the uncertainties of each technique. Preparation for one method may alter the feature before the next: FIB lift-out introduces gallium, ion milling heats, polishing removes the surface oxide that XPS should have seen. The order of techniques must therefore be planned from least damaging to most damaging, and every step documented so that an artefact introduced in step 3 is not mistaken for a material feature in step 5.

---

## 54.8 Big data and automated analysis

### The data deluge

Modern detectors produce data faster than people can look at it. A **4D-STEM** experiment records a full two-dimensional diffraction pattern at each point of a two-dimensional scan (Chapter 53). With a $256\times256$ scan, a $256\times256$-pixel detector and 16-bit pixels, one data set is

$$
256^4\times2\ \mathrm{bytes}=8.59\times10^{9}\ \mathrm{bytes}\approx8.6\ \mathrm{GB}
$$

At 10,000 frames per second the scan takes 6.6 s and the camera streams 1.3 GB/s. A series of in-situ heating experiments repeating such scans every minute fills tens of terabytes in a day. Synchrotron tomography beamlines produce volumes of $2048^3$ voxels (about 17 GB at 16 bit) every second in fast mode. EBSD systems index more than 3,000 patterns per second. In-situ TEM video at 400 frames per second from a 4k camera overwhelms any manual analysis.

**Worked example — 4D-STEM data budget.** A group plans in-situ heating of a precipitation-hardening aluminium alloy, recording a $256\times256$ 4D-STEM scan every 30 s for a 2-hour anneal at 180 °C. The number of scans is $7200/30=240$, and the total data is $240\times8.59\ \mathrm{GB}=2.06\times10^{12}$ bytes ≈ 2.1 TB. Saving full patterns is possible but analysis on a workstation reading at 1 GB/s would take $2.06\times10^{12}/10^{9}\approx2{,}060$ s just to read once; any iterative fitting needs many passes. Two common decisions follow. Either reduce data at acquisition (compute strain maps or virtual images on the fly and keep only those, about 0.5 MB each instead of 8.6 GB), or bin the detector to $128\times128$, cutting the volume fourfold at some cost in angular resolution. The point is that the data plan must be designed with the experiment, not after it.

### Automated analysis

Three families of tools make such data useful.

**Physics-based processing pipelines.** Drift correction, background subtraction, pattern indexing, strain mapping by template matching, Rietveld refinement of thousands of diffraction patterns in sequence, and principal-component or non-negative matrix factorization of spectral images. **Dictionary indexing** of EBSD patterns compares each measured pattern with a library of simulated ones, recovering orientations from noisy patterns of deformed or fine-grained material where conventional Hough-based indexing fails.

**Machine-learning segmentation and classification.** Convolutional neural networks (the U-Net architecture is the workhorse) segment grains, pores, cracks, phases and precipitates in micrographs and tomograms after being trained on a few dozen annotated images; they classify dislocation types, identify defects in atomic-resolution images, and flag the rare frames of an in-situ video where something happens. Chapter 57 develops these methods.

**Autonomous and adaptive experiments.** When analysis runs as fast as acquisition, the instrument can decide what to measure next: a microscope that scans at low resolution, identifies grain boundaries or interfaces, and returns for high-resolution spectroscopy only there; a beamline that adapts the temperature ramp of an operando experiment to where a phase transition appears; a robot that synthesizes, characterizes and reformulates samples in a closed loop. These are the "self-driving laboratories" of Chapter 57.

Put side by side, these rates show that nearly every modern in-situ method produces data faster than a person, and many faster than a single workstation, can process.

### Reproducibility and data stewardship

Large automated data sets raise their own risks. Machine-learning segmentations can be confidently wrong on images unlike their training set; a pipeline with an undocumented threshold makes a result impossible to reproduce; and the selection of "representative" frames from terabytes of video can turn a rare event into an apparent rule. Good practice now includes:

- recording metadata (instrument, calibration, dose, temperature, timestamps) automatically with the data;
- following **FAIR** principles — data Findable, Accessible, Interoperable and Reusable — with open formats and persistent identifiers;
- publishing analysis code and trained models alongside results;
- reporting uncertainties, including those of the model (Chapter 57), and validating automated results against a manually analysed subset.

> **Status of the principle: Automated, data-driven analysis of characterization data**
> *Empirical.* Machine-learned segmentations and classifications are only as reliable as their training data and validation; they interpolate well within the conditions they were trained on and can fail silently outside them, so they need explicit uncertainty estimates and spot-checks against physics-based analysis.

---

## What remains open

| Open question | Where it is answered |
|---|---|
| How do the laboratory techniques (SEM, EBSD, TEM, XRD, DSC) used as the ex-situ baseline work? | Chapter 52 |
| How do synchrotron, neutron, atom-probe and aberration-corrected STEM methods produce the data used operando? | Chapter 53 |
| How are Mössbauer, NMR and positron parameters computed from first principles to assign spectra? | Chapter 55 |
| How are micropillar and in-situ straining results simulated with molecular dynamics, dislocation dynamics and crystal plasticity? | Chapter 56 |
| How are machine-learning models trained, validated and used for autonomous experiments? | Chapter 57 |
| What dislocation mechanisms do in-situ straining experiments reveal, and how do they set strength? | Chapters 12 and 13 |
| How do vacancies and their concentrations govern diffusion and ageing? | Chapters 5 and 8 |
| How do the battery and catalyst materials studied operando work and degrade? | Chapter 40 |
| How does irradiation damage form in reactor materials? | Chapter 41 |
| How are corrosion products and passive films formed and identified? | Chapters 42 and 43 |
| How are failures diagnosed in service by combining these methods? | Chapter 44 |

**Next:** Chapter 55 turns from measurement to calculation, showing how electronic-structure methods — density-functional theory above all — compute energies, structures and spectra from the Schrödinger equation, and where those calculations can and cannot be trusted.
