Repository: The-Studio-of-Sadiq/Materials-Science-and-Engineering

# Materials Science and Engineering

**Structure, Thermodynamics, Kinetics, Properties, Processing and Design**

The whole materials discipline in one book: why materials have the structures they have, how thermodynamics and kinetics set those structures, how structure produces properties, and how materials are processed, characterized, modelled, selected and kept in service. Parts VI and VII treat electrical, dielectric, magnetic, superconducting, semiconductor and photonic materials at the depth an electrical and electronic engineer needs.

**Read the book as a PDF:** [`pdf/Materials-Science-and-Engineering.pdf`](pdf/Materials-Science-and-Engineering.pdf)

## Contents

| Part | Chapters |
|---|---|
| I — Structure of Materials | 1 The discipline · 2 Crystal structures · 3 Symmetry and space groups · 4 Reciprocal space, diffraction and tensors · 5 Defects and microstructure |
| II — Thermodynamics and Kinetics | 6 Thermodynamics of materials · 7 Phase diagrams · 8 Diffusion · 9 Nucleation, growth and solidification · 10 Phase transformations |
| III — Mechanical Behaviour | 11 Elasticity and testing · 12 Dislocation theory · 13 Plasticity and strengthening · 14 Creep, viscoelasticity and fracture |
| IV — Metals, Ceramics and Construction Materials | 15 Steels and cast irons · 16 Non-ferrous alloys · 17 Ceramics and glasses · 18 Cement, concrete and construction materials |
| V — Polymers and Composites | 19 Polymer synthesis · 20 Polymer physics · 21 Polymer rheology and processing · 22 Composite micromechanics · 23 Laminate theory and manufacturing |
| VI — Thermal, Electrical, Dielectric and Magnetic Materials | 24 Thermal properties · 25 Electrical conduction · 26 Dielectrics and insulation · 27 Functional dielectrics · 28 Magnetic behaviour · 29 Soft and hard magnets · 30 Superconductors |
| VII — Semiconductor and Photonic Materials | 31 Solid-state foundations · 32 Semiconductor properties · 33 Semiconductor families · 34 Interfaces and thin films · 35 Electronic and optoelectronic materials · 36 Optical and photonic materials |
| VIII — Advanced and Emerging Materials | 37 Smart and soft · 38 Nanomaterials and 2D · 39 Biomaterials · 40 Energy · 41 Extreme environments |
| IX — Corrosion, Degradation and Surfaces | 42 Corrosion thermodynamics and kinetics · 43 Forms of corrosion and protection · 44 Degradation and failure analysis · 45 Surfaces and tribology |
| X — Processing and Manufacturing | 46 Casting, forming and powders · 47 Joining · 48 Additive manufacturing · 49 Thin films and coatings · 50 Electronic materials manufacturing · 51 Joining, packaging and interconnects |
| XI — Characterization, Computation and Design | 52 Laboratory characterization · 53 Large-facility methods · 54 In-situ and operando · 55 Electronic-structure methods · 56 Atomistic and mesoscale simulation · 57 Materials informatics · 58 Selection and design · 59 Sustainability and the circular economy |

- [`Parts/`](Parts) — part openers · [`Chapters/`](Chapters) — Chapters 1–59 (Markdown, LaTeX math)
- [`figures/`](figures) — all figures; each `figures/chNN/` folder is generated by `figures/scripts/chNN.py`
- [`TOC.md`](TOC.md) — master syllabus · [`CONTRIBUTING.md`](CONTRIBUTING.md) — house style
- [`FIGURES.md`](FIGURES.md) — figure plan: every figure, where it goes and what it shows
- [`scripts/`](scripts) — PDF, figure and figure-plan build scripts

## Figures

Every figure is specified by a `<!-- FIGURE ... -->` marker at the point it belongs and drawn by `figures/scripts/chNN.py` (Python 3 with numpy, scipy and matplotlib).

```bash
npm run figures
```

```bash
node scripts/insert-figures.mjs
```

```bash
npm run figures:plan
```

File: FIGURES.md (part 1 of 8)
# Figure Plan — Materials Science and Engineering

Generated by `node scripts/figure-plan.mjs` from the `<!-- FIGURE ... -->` markers in the chapters. Edit the markers, not this file.

Each marker sits at the exact point in the chapter where the figure belongs. To add a figure, draw it to the listed path and replace the marker with an image line plus italic caption (see [CONTRIBUTING.md](CONTRIBUTING.md#figure-markers)). A ✔ means the file already exists.

**353 figures planned.**

| Kind | Count |
|---|---|
| plot | 196 |
| schematic | 97 |
| map | 25 |
| crystal | 13 |
| flowchart | 10 |
| micrograph-style | 6 |
| band-diagram | 6 |

## Chapter 1 — The Materials Discipline

| No. | Kind | Caption | What to draw | Placed at | File |
|---|---|---|---|---|---|
| 1.1 | plot | The relative importance of material classes over ten thousand years of engineering, with milestones marking the processes that changed it. | x-axis time on a piecewise non-linear scale with ticks 10000 BCE, 5000 BCE, 0, 1000, 1500, 1800, 1900, 1950, 2000, 2025. y-axis "relative importance" 0–100 % (qualitative stacked areas) for natural materials (brown), ceramics and glass (red), metals (blue), polymers and elastomers (green), composites (purple), semiconductors (thin orange band after 1950). Metals peak around 1950–1960; polymers and composites grow after 1950. Milestone labels: bronze 3300 BCE, iron 1200 BCE, Portland cement 1824, Bessemer 1856, Hall–Héroult 1886, age hardening 1906, Bakelite 1907, transistor 1947, carbon fibre 1960s, single-crystal blades 1980s, graphene 2004. | [L53](Chapters/CHAPTER%201.md#L53) | `figures/ch01/fig-1-1-materials-ages.png` ✔ |
| 1.2 | schematic | The materials tetrahedron: processing, structure, properties and performance, with characterization at the centre, illustrated by a single-crystal turbine blade. | tetrahedron in perspective with vertices Processing (bottom left), Structure (bottom right), Properties (bottom back), Performance (apex); sphere "Characterization" at the centre linked to all four. Solid arrows Processing → Structure → Properties → Performance; dashed arrow Performance → Processing labelled "redesign". Turbine-blade annotations: Processing "investment casting with grain selector; solution + ageing"; Structure "single crystal, [001] along axis, 65–70 vol % cuboidal γ′ ≈ 0.5 µm"; Properties "creep rupture ~1000 h at ~1050 °C, 140 MPa"; Performance "blade life > 20 000 h at turbine entry 1900 K". Small inset: the same tetrahedron for a concrete beam (mix design and curing → C–S–H, porosity, aggregate → 40 MPa, low chloride diffusivity → 100-year design life). | [L72](Chapters/CHAPTER%201.md#L72) | `figures/ch01/fig-1-2-tetrahedron.png` ✔ |
| 1.3 | schematic | Length and time scales of materials structure and processes, from electrons to engineering structures, with the modelling methods that cover each range. | x-axis length 10^-11 to 10^2 m (log), y-axis time 10^-15 to 10^10 s (log; right labels fs, ps, ns, µs, ms, s, hour, year, century). Shaded regions: "electronic structure / DFT" (10^-11–10^-9 m, 10^-15–10^-12 s); "molecular dynamics" (10^-10–10^-7 m, 10^-14–10^-8 s); "kinetic Monte Carlo, dislocation dynamics, phase field" (10^-8–10^-4 m, 10^-9–10^2 s); "crystal plasticity / continuum FEM" (10^-5–10^2 m, 10^-3–10^10 s). Labelled points: atomic vibration 10^-13 s at 0.25 nm; carbon in ferrite at 20 °C, 1 nm in 1 h; bake hardening 20 min at 180 °C over 0.33 µm; carburizing 4 h at 925 °C over 0.34 mm; precipitation ageing (hours, 10–50 nm); creep design life 10^5 h for power-plant pipe; concrete design life 100 years at 1–100 m. | [L122](Chapters/CHAPTER%201.md#L122) | `figures/ch01/fig-1-3-length-time-scales.png` ✔ |
| 1.4 | plot | Interatomic potential energy and force against separation for a strong, stiff bond and a weak, compliant bond, showing why stiffness, melting point and thermal expansion are linked. | two panels, x-axis separation r/r0 from 0.7 to 2.5. (a) Morse-type U(r): deep narrow well labelled "strong bond (e.g. W, SiC), U0 ≈ 8 eV" and shallow wide well labelled "weak bond (e.g. Al, polymer interchain), U0 ≈ 1–3 eV"; minimum at r0; horizontal lines at two vibrational energies with the midpoint of each line marked by a dot, the dots drifting to larger r as energy rises, labelled "mean spacing grows → thermal expansion". (b) Force F = −dU/dr for both bonds; slope at r0 labelled "S0 = d²U/dr² → E ≈ S0/r0"; force maximum labelled "ideal strength". | [L228](Chapters/CHAPTER%201.md#L228) | `figures/ch01/fig-1-4-bond-energy-curves.png` ✔ |
| 1.5 | map | Property chart of Young's modulus against density for engineering materials, with guide lines for minimum-mass ties, beams and panels. | log–log axes; x-axis density 0.01 to 30 g/cm³; y-axis Young's modulus 10^-4 to 10^3 GPa. Translucent class envelopes: foams (0.02–0.5, 10^-3–1), elastomers (0.9–1.3, 10^-3–0.1), polymers (0.9–2.2, 0.2–4), natural materials (wood along/across grain, bamboo, bone, cork: 0.1–2, 0.005–30), composites (GFRP, CFRP: 1.5–2.0, 15–220), metals (Mg 1.8/45, Al 2.7/70, Ti 4.4/114, steel 7.85/210, Cu 8.9/120, W 19.3/410), technical ceramics (alumina 3.9/370, SiC 3.15/410, Si3N4 3.2/310, diamond 3.5/1050), glasses (2.2–2.6, 60–90), concrete and stone (1.9–2.7, 20–70). Labelled points for the worked example: steel, Al alloy, Ti-6Al-4V, Mg alloy, GFRP (1.9, 25), CFRP quasi-isotropic (1.55, 60), Douglas fir along grain (0.50, 13). Parallel dashed guide lines of slope 1 "E/ρ (tie)", slope 2 "E^1/2/ρ (beam)" and slope 3 "E^1/3/ρ (panel)", arrow "search region" to upper left. | [L394](Chapters/CHAPTER%201.md#L394) | `figures/ch01/fig-1-5-modulus-density-chart.png` ✔ |
| 1.6 | plot | A criticality assessment places each raw material by economic importance and supply risk; materials in the upper right are critical. | x-axis "economic importance" 0–10, y-axis "supply risk" 0–5, shaded critical region above supply risk 1.0 and right of importance 2.8 (schematic, in the style of EU assessments). Indicative points with labels: heavy rare earths (6, 4.5), light rare earths (5, 3.8), gallium (4, 3.9), magnesium (7, 4.0), niobium (6, 3.9), tungsten (8, 1.3), cobalt (6.5, 2.5), platinum-group metals (6, 2.4), lithium (4, 1.9), natural graphite (3, 1.8), silicon metal (5, 1.2), titanium (5, 1.3), bauxite (5.5, 1.0), copper (5.5, 0.3), nickel (5, 0.5), iron ore (6.5, 0.6), limestone (3, 0.2). Annotations: "by-product metal" at Ga; "single-country supply" at rare earths and Nb. | [L457](Chapters/CHAPTER%201.md#L457) | `figures/ch01/fig-1-6-criticality-map.png` ✔ |

## Chapter 2 — Crystal Structures and Non-Crystalline Solids

| No. | Kind | Caption | What to draw | Placed at | File |
|---|---|---|---|---|---|
| 2.1 | crystal | The metallic structures: body-centred cubic, face-centred cubic and hexagonal close-packed, with the stacking of close-packed layers and the interstitial sites. | top row, three cells in hard-sphere and reduced-sphere views: (a) BCC with body diagonal of touching spheres, label a = 4R/√3, CN 8, APF 0.68; (b) FCC with face diagonal of touching spheres, label a = 2√2R, CN 12, APF 0.74, one (111) plane shaded; (c) HCP prism with a and c labelled, ideal c/a = 1.633, CN 12, APF 0.74. Bottom row: (d) close-packed layer viewed from above with sites A (spheres), B and C (hollows) marked; side views of stacking ABCABC (FCC) and ABAB (HCP); (e) FCC cell with octahedral site at body centre (r/R = 0.414) and one tetrahedral site at (¼,¼,¼) (r/R = 0.225); BCC cell with octahedral site at a face centre (r/R = 0.155) and tetrahedral site at (½,¼,0) (r/R = 0.291). | [L72](Chapters/CHAPTER%202.md#L72) | `figures/ch02/fig-2-1-metallic-structures.png` ✔ |
| 2.2 | crystal | Common ionic and covalent structure types: rock salt, CsCl, fluorite, zincblende/diamond, wurtzite and perovskite, with spinel and corundum shown as polyhedral sketches. | eight small panels, ball-and-stick with coordination polyhedra shaded. (a) Rock salt MgO, a = 0.421 nm, MgO6 octahedron. (b) CsCl, a = 0.412 nm, cation at body centre, label "simple cubic lattice + 2-atom basis". (c) Fluorite UO2/CaF2, a = 0.547 nm, cation cube of 8 anions, empty octahedral hole at body centre highlighted. (d) Zincblende GaAs, a = 0.565 nm, tetrahedron, inset "same atom on both sites = diamond cubic (Si, a = 0.543 nm)". (e) Wurtzite GaN, a = 0.319, c = 0.519 nm, polar c-axis arrow. (f) Perovskite BaTiO3, a ≈ 0.40 nm, TiO6 octahedron, Ba in 12-fold site. (g) Spinel MgAl2O4 as corner-sharing AlO6 octahedra and MgO4 tetrahedra, a = 0.808 nm. (h) Corundum as layers of edge-sharing AlO6 octahedra with one-third of the octahedral sites empty in a honeycomb pattern. | [L175](Chapters/CHAPTER%202.md#L175) | `figures/ch02/fig-2-2-ionic-covalent-structures.png` ✔ |
| 2.3 | schematic | Silicate structures built from corner-sharing SiO4 tetrahedra, from isolated tetrahedra to sheets and frameworks, and the polymorphs of silica. | left two-thirds: tetrahedra drawn as blue triangles (top view) with bridging O as shared corners and non-bridging O as red dots: (a) isolated SiO4 (Q0), (b) Si2O7 pair (Q1), (c) six-membered ring (Q2), (d) single chain (Q2), (e) double chain (Q2/Q3), (f) sheet of six-membered rings (Q3), (g) 3D framework (Q4). Labels with Si:O ratios 1:4, 2:7, 1:3, 1:3, 4:11, 2:5, 1:2. Right third: (h) temperature axis 0–1800 °C at 1 atm with stability ranges of SiO2 polymorphs: α-quartz up to 573 °C, β-quartz 573–867 °C, tridymite 867–1470 °C, cristobalite 1470–1713 °C, liquid above 1713 °C; displacive α↔β transitions marked with short arrows, reconstructive transitions with long arrows; inset of densities: quartz 2.65, cristobalite 2.33, fused silica 2.20, coesite 2.93, stishovite 4.29 g/cm³. | [L258](Chapters/CHAPTER%202.md#L258) | `figures/ch02/fig-2-3-silicate-units.png` ✔ |
| 2.4 | crystal | Miller indices of planes and directions in a cubic cell, the close-packed directions and planes of FCC and BCC, and the four-index system for hexagonal crystals. | top row: three cubes, origin at back-lower-left, axes x, y, z: (100) shaded with [100] normal; (110) shaded with [110]; (111) shaded with [111]; a fourth cube shows a plane with intercepts 1, 2, ∞ labelled (210). Middle row: FCC (111) plane with the three close-packed <110> directions drawn in it; BCC (110) plane with the two close-packed <111> directions; the 54.74° angle between [100] and [111] marked. Bottom row: hexagonal prism with axes a1, a2, a3 at 120° and c; basal plane (0001) blue, prism plane (1-100) green, prism plane (11-20) orange, pyramidal plane (10-11) grey; directions [2-1-10] and [0001] drawn; caption note i = −(h + k). | [L300](Chapters/CHAPTER%202.md#L300) | `figures/ch02/fig-2-4-miller-indices.png` ✔ |
| 2.5 | schematic | Crystal, polycrystal and glass in two dimensions, with their pair distribution functions and the volume–temperature behaviour that defines the glass transition. | top row: three 2D networks of threefold-coordinated atoms at the same density: (a) perfect hexagonal network; (b) four grains of the same network at different orientations with disordered boundaries (one labelled "grain boundary ~0.5 nm"); (c) continuous random network with same coordination, rings of 5, 6 and 7 members. Bottom left: g(r) versus r/d_nn from 0 to 5: crystal as sharp spikes at fixed shells; glass with sharp first peak at 1.0, broader peaks at about 1.7 and 2.6, decaying oscillation to g = 1 beyond about 4; annotation "short-range order only". Bottom right: specific volume versus temperature: liquid line, abrupt drop at T_m to crystal line; supercooled liquid continuing below T_m and bending into glass lines at T_g(fast cooling) above T_g(slow cooling); labels "liquid", "supercooled liquid", "glass (fast)", "glass (slow)", "crystal". | [L438](Chapters/CHAPTER%202.md#L438) | `figures/ch02/fig-2-5-crystal-glass-rdf.png` ✔ |
| 2.6 | schematic | Chain packing in crystalline polyethylene, chain-folded lamellae and the spherulite, from the unit cell to the micrometre scale. | three panels at increasing scale. (a) Orthorhombic polyethylene cell viewed down the chain axis c: two zigzag chains (corner and centre), a = 0.741 nm, b = 0.494 nm, with setting angle of the zigzag planes about 45° to a; side view of one chain showing C–C zigzag with c = 0.2547 nm. (b) Stack of chain-folded lamellae, thickness 10–20 nm, separated by amorphous layers 5–10 nm with loops, cilia and tie molecules labelled. (c) Spherulite, 1–100 µm, radiating lamellar fibrils from a central nucleus, Maltese-cross pattern indicated as seen between crossed polarizers. Side scale bar comparing 1 nm, 10 nm, 10 µm. | [L465](Chapters/CHAPTER%202.md#L465) | `figures/ch02/fig-2-6-polymer-crystallinity.png` ✔ |

## Chapter 3 — Symmetry and Space Groups

| No. | Kind | Caption | What to draw | Placed at | File |
|---|---|---|---|---|---|
| 3.1 | schematic | The crystallographic symmetry operations acting on a motif: rotation, reflection, inversion, rotoinversion, screw axis and glide plane. | six panels, each using a small asymmetric motif (a comma or a "right hand" shape) with "+"/"−" height labels and open/filled shading for mirror images, in the style of International Tables stereograms. (a) 4-fold rotation: four equivalent commas around an axis, graphic symbol ■. (b) mirror m: pair of mirror-image commas across a plane. (c) inversion 1-bar: comma at +z and its inverted, mirror-image partner at −z through a centre. (d) 4-bar rotoinversion: four commas alternating +/− and right/left handed, symbol ■ with inscribed ellipse. (e) screw axis 2_1 along c: helix of two commas, rotated 180° and raised by c/2; contrast with a plain 2 axis. (f) c-glide: comma reflected across a plane and translated by c/2. Each panel labelled with Hermann–Mauguin and Schoenflies symbols (4/C4, m/σ, 1-bar/i, 4-bar/S4, 2_1, c). | [L55](Chapters/CHAPTER%203.md#L55) | `figures/ch03/fig-3-1-symmetry-operations.png` ✔ |
| 3.2 | crystal | Why only 1-, 2-, 3-, 4- and 6-fold axes are compatible with a lattice, and the 14 Bravais lattices. | top strip: plane tilings by regular polygons — triangles, squares and hexagons fill the plane; pentagons leave rhombic gaps (shaded red) and octagons leave square gaps; label "trace 1 + 2cos(2π/n) must be an integer: n = 1, 2, 3, 4, 6". Main panel: the 14 Bravais lattices as conventional cells, grouped by crystal system in rows: triclinic P; monoclinic P, C; orthorhombic P, C, I, F; tetragonal P, I; hexagonal P (with primitive cell outlined in the hexagonal prism); rhombohedral R (drawn both as rhombohedron and in hexagonal setting with the extra points at (2/3,1/3,1/3) and (1/3,2/3,2/3)); cubic P, I, F. Lattice points as spheres, centring points in a second colour. Inset: "C-centred tetragonal = smaller primitive tetragonal" with the a/√2 cell drawn inside the C cell. | [L102](Chapters/CHAPTER%203.md#L102) | `figures/ch03/fig-3-2-restriction-bravais.png` ✔ |
| 3.3 | crystal | Building structures from Wyckoff positions: rock salt, fluorite and spinel in space groups Fm-3m and Fd-3m. | three panels. (a) Fm-3m cell with Wyckoff sites colour-coded: 4a (0,0,0) red, 4b (½,½,½) blue, 8c (¼,¼,¼) green, one 24e (x,0,0) site grey; table beside: letter, multiplicity, site symmetry (4a m-3m, 4b m-3m, 8c -43m, 24d m.mm, 24e 4m.m, 192l 1). (b) "Choose sites": NaCl = Na 4a + Cl 4b; CaF2 = Ca 4a + F 8c; Cu = Cu 4a; each drawn as a small cell. (c) Spinel MgAl2O4 in Fd-3m (origin choice 2): Mg 8a, Al 16d, O 32e (x,x,x) with x ≈ 0.26; one-eighth of the cell shown with tetrahedral Mg and octahedral Al; count 8 + 16 + 32 = 56 atoms. | [L219](Chapters/CHAPTER%203.md#L219) | `figures/ch03/fig-3-3-wyckoff-positions.png` ✔ |
| 3.4 | plot | The stereographic projection of a cubic crystal and the {111} pole figures of rolled and recrystallized FCC sheet. | (a) Construction: reference sphere with crystal at centre, pole P at angle φ from north pole N, line from P to south pole S crossing equatorial plane at P′, label r = R tan(φ/2). (b) Standard (001) projection of a cubic crystal on the primitive circle: poles 001 (centre), 100, 010, -100, 0-10 on rim; 011-type at r = 0.414R and on rim; 111-type at r = 0.518R at 45° azimuths; 112-type at 0.318R; 012-type at 0.236R; great circles for {100} and {110} zones drawn; one standard triangle 001–011–111 shaded. (c) {111} pole figure (RD up, TD right, ND at centre) for ideal cube texture {001}<100>: four peaks at r = 0.518R on the 45° diagonals, contour levels 1, 2, 4, 8, 16 MRD. (d) {111} pole figure for cold-rolled copper (typical β-fibre: copper {112}<111>, S {123}<634>, brass {110}<112> components), maximum about 8 MRD, with ideal component positions marked by symbols. | [L267](Chapters/CHAPTER%203.md#L267) | `figures/ch03/fig-3-4-stereographic-pole-figures.png` ✔ |
| 3.5 | crystal | Order–disorder in alloys: the L1₂ and B2 superlattices, an antiphase boundary, and superlattice reflections in diffraction. | (a) disordered FCC cell with all sites half-shaded (mixed Cu/Au) beside ordered L1₂ Cu3Au cell (Au corners gold, Cu face centres copper colour). (b) disordered BCC beside ordered B2 CuZn (Cu corners, Zn body centre). (c) 2D square-lattice section of an ordered AB alloy with two antiphase domains; boundary drawn where A–A and B–B nearest-neighbour pairs occur, highlighted in red; displacement vector ½<110> arrow; label "APB energy ≈ 0.1–0.3 J/m² (Ni3Al)". (d) schematic powder diffraction patterns, 2θ from 20° to 80° (Cu Kα) for Cu3Au, a = 0.375 nm: disordered (only 111, 200, 220, 311, 222 peaks) and ordered (additional weak 100, 110, 210, 211 superlattice peaks at about 9 % relative intensity), with "S = 1" and "S = 0" labels. | [L370](Chapters/CHAPTER%203.md#L370) | `figures/ch03/fig-3-5-ordering-apb.png` ✔ |
| 3.6 | schematic | Order without periodicity: a Penrose tiling and its tenfold diffraction pattern, the Fibonacci chain, and an incommensurately modulated structure with its satellite reflections. | (a) Penrose rhombus tiling patch (~150 tiles), fat rhombi (72°/108°) light blue, thin rhombi (36°/144°) dark blue, a local fivefold star highlighted; label "fat/thin → τ = 1.618". (b) Calculated diffraction pattern of the tiling: sharp spots with tenfold symmetry, intensities as dot sizes, rings of spots whose radii scale by τ. (c) 1D Fibonacci chain L S L L S L S L L S L L S ... generated by L → LS, S → L, with its construction as a cut through a 2D square lattice at slope 1/τ (strip-projection sketch). (d) 1D chain of atoms with a sinusoidal displacement modulation of wavelength 3.7a (incommensurate), and its diffraction: main reflections at integer h with first- and second-order satellites at h ± q, q = 0.27 a*. | [L398](Chapters/CHAPTER%203.md#L398) | `figures/ch03/fig-3-6-quasicrystal-modulated.png` ✔ |

## Chapter 4 — Reciprocal Space, Diffraction and Tensor Properties

| No. | Kind | Caption | What to draw | Placed at | File |
|---|---|---|---|---|---|
| 4.1 | crystal | The FCC direct lattice, its BCC reciprocal lattice, and the first Brillouin zone (truncated octahedron) with high-symmetry points. | three panels. (a) FCC conventional cube of edge a with the three primitive vectors a1 = (a/2)(0,1,1), a2 = (a/2)(1,0,1), a3 = (a/2)(1,1,0) drawn as arrows from the origin. (b) Reciprocal lattice drawn as a BCC cube of edge 4π/a, with b1 = (2π/a)(−1,1,1) etc. as arrows; points labelled with (hkl) indices of the conventional cubic reflections: 000, 111, 200, 220. (c) First Brillouin zone: truncated octahedron centred at Γ, eight hexagonal faces normal to ⟨111⟩ and six square faces normal to ⟨100⟩, points Γ, X (2π/a)(1,0,0), L (π/a)(1,1,1), K and W marked; dashed line Γ–X–W–L–Γ–K as used in band diagrams. | [L84](Chapters/CHAPTER%204.md#L84) | `figures/ch04/fig-4-1-fcc-reciprocal-brillouin.png` ✔ |
| 4.2 | schematic | The Ewald construction: diffraction occurs when a reciprocal-lattice point lies on the sphere of radius 2π/λ; X-ray and electron cases compared. | panel (a) 2D square reciprocal lattice (spacing 2π/a, points labelled 000, 100, 010, 110, 200...); incident wavevector k drawn ending at 000; Ewald circle of radius 2π/λ with λ/a ≈ 0.43 (Cu Kα on Cu-like cell); one point (e.g. 1̄1 or 2̄0) lying on the circle; scattered vector k' from circle centre to that point; G = k' − k drawn; angle 2θ between k and k' marked; Bragg planes shown as the perpendicular bisector of G. Panel (b) same lattice with an electron Ewald sphere of radius ~80× the lattice spacing, appearing nearly flat; reciprocal-lattice points drawn as short vertical rods (thin-foil shape effect) intersecting the sphere over a whole row. Panel (c) powder case: concentric circles of radius \| G \| for 111, 200, 220 intersecting the Ewald circle, giving diffraction cones of half-angle 2θ. | [L145](Chapters/CHAPTER%204.md#L145) | `figures/ch04/fig-4-2-ewald-sphere.png` ✔ |
| 4.3 | plot | Calculated powder patterns of FCC copper and BCC α-iron with Cu Kα radiation: the different systematic absences make the two lattices instantly distinguishable. | two stacked stick patterns sharing x-axis 2θ from 30° to 120°. Top (Cu, FCC, a = 0.3615 nm): sticks at 43.32 (111, height 100), 50.45 (200, 46), 74.12 (220, 24), 89.93 (311, 27), 95.14 (222, 8), 116.93 (400, ~5); labelled with hkl and N = 3, 4, 8, 11, 12, 16. Bottom (α-Fe, BCC, a = 0.2867 nm): sticks at 44.67 (110, 100), 65.02 (200, ~20), 82.33 (211, ~30), 98.94 (220, ~10), 116.4 (310, ~12); labelled with hkl and N = 2, 4, 6, 8, 10. Thin grey dashed sticks at the positions of forbidden reflections (Cu 100, 110; Fe 100, 111) labelled "absent: F = 0". Inset table of the f, p, Lp and Debye–Waller factors for Cu 111 from the worked example. | [L294](Chapters/CHAPTER%204.md#L294) | `figures/ch04/fig-4-3-cu-fe-powder-patterns.png` ✔ |
| 4.4 | plot | Williamson–Hall plot for ball-milled α-iron: the intercept gives crystallite size, the slope microstrain. | x-axis 4 sin θ from 0 to 3.6; y-axis β cos θ (rad) from 0 to 0.018. Five data points from the worked-example table (1.520, 0.01017), (2.150, 0.01193), (2.633, 0.01340), (3.040, 0.01464), (3.399, 0.01573), labelled 110, 200, 211, 220, 310. Least-squares line y = 0.00560 + 0.00297x extrapolated to x = 0, intercept marked "Kλ/D → D = 24.7 nm", slope labelled "ε = 0.30 %". Dashed horizontal line at y = 0.00560 labelled "size only (no strain)"; dashed line through origin with slope 0.0045 labelled "strain only" for contrast. Inset: schematic of a single peak broken into instrumental, size and strain widths. | [L372](Chapters/CHAPTER%204.md#L372) | `figures/ch04/fig-4-4-williamson-hall.png` ✔ |
| 4.5 | plot | Direction dependence of a rank-2 property: thermal conductivity of α-quartz in a plane containing the c axis, and the tilt of heat flux away from the temperature gradient. | polar plot in the plane containing c (vertical). Curve k(θ) = 6.2 sin²θ + 10.4 cos²θ W m⁻¹ K⁻¹, ranging from 10.4 along c to 6.2 perpendicular; mark k(45°) = 8.3. Representation-quadric ellipse (semi-axes 1/√k) drawn dashed in a second colour. Arrows at 45° from c: temperature gradient −∇T along the plate normal (45°) and heat flux q at 30.8° from c, angle between them 14.2° marked. Small inset: a circle labelled "cubic crystal (e.g. Cu): sphere, flux ∥ gradient". | [L468](Chapters/CHAPTER%204.md#L468) | `figures/ch04/fig-4-5-quartz-conductivity-quadric.png` ✔ |
| 4.6 | plot | Young's modulus versus direction in cubic crystals, in the (1-10) plane from [001] through [111] to [110]: cubic symmetry permits strong elastic anisotropy. | x-axis angle from [001] in the (1-10) plane, 0° to 90°, with ticks labelled [001] (0°), [111] (54.7°), [110] (90°); y-axis E (GPa) 0–450. Curves computed from the formula with the table's constants: W (flat ~407–411), Al (64 → 76 → 73), Si (130 → 188 → 169), Fe (132 → 283 → 220), Ni (136 → 304 → 233), Cu (67 → 191 → 130). Dashed horizontal lines for polycrystal Hill averages: Cu 127, Fe ~210. Inset: 3D surface of E(n) for Cu showing lobes along ⟨111⟩ and dimples along ⟨100⟩, and a sphere for W. | [L590](Chapters/CHAPTER%204.md#L590) | `figures/ch04/fig-4-6-cubic-youngs-modulus.png` ✔ |

## Chapter 5 — Defects and Microstructure

| No. | Kind | Caption | What to draw | Placed at | File |
|---|---|---|---|---|---|
| 5.1 | schematic | Point defects in an elemental metal and in an ionic crystal, with Kröger–Vink labels. | panel (a) 2D close-packed-like array of grey host atoms showing a vacancy (empty site, neighbours relaxed inward), a self-interstitial (neighbours pushed out), a small substitutional solute (blue, neighbours pulled in), a large substitutional solute (red, neighbours pushed out) and an interstitial solute (small black atom, labelled "C in Fe"); displacement arrows show relaxations. Panel (b) 2D rock-salt-like array of small cations (+) and large anions (−): Schottky pair labelled V'_Na and V•_Cl; Frenkel pair in a silver-halide-like lattice labelled Ag•_i and V'_Ag; aliovalent Ca on Na site labelled Ca•_Na with a nearby compensating V'_Na. Panel (c) fluorite-type ZrO2 fragment with two Y'_Zr and one V••_O. Legend: main symbol = species (V = vacancy), subscript = site (i = interstitial), superscript = charge relative to perfect lattice (• positive, ' negative, × neutral). | [L55](Chapters/CHAPTER%205.md#L55) | `figures/ch05/fig-5-1-point-defects.png` ✔ |
| 5.2 | plot | Equilibrium vacancy fraction versus inverse temperature for several metals, and Schottky-pair fraction in NaCl, compared with an extrinsic (doping-controlled) level. | x-axis 1000/T (K⁻¹) from 0.2 to 3.5, with a secondary top axis in °C; y-axis log10 c_v from −22 to −2. Straight lines c_v = exp(−ΔH/kT) (prefactor 1): Al (ΔH 0.67 eV) ending at its Tm 933 K, Cu (1.28 eV) ending at 1356 K, Ni (1.79 eV) ending at 1728 K, W (3.6 eV) ending at 3695 K; each line terminated with a dot labelled "Tm". NaCl Schottky fraction exp(−2.3 eV/2kT) dashed line ending at 1074 K. Horizontal dotted line at 10⁻⁴ labelled "cation vacancies from 100 ppm Ca²⁺ in NaCl (extrinsic)". Annotate the Cu point at 1273 K, c_v ≈ 3.8×10⁻⁵ with entropy factor. Shaded band 10⁻⁴–10⁻³ at the melting points labelled "most metals near Tm". | [L95](Chapters/CHAPTER%205.md#L95) | `figures/ch05/fig-5-2-vacancy-arrhenius.png` ✔ |
| 5.3 | crystal | Edge, screw and mixed dislocations with Burgers circuits. | panel (a) simple-cubic block with an extra half-plane inserted from the top; dislocation line ⊥ at its lower edge; a clockwise Burgers circuit of 4 steps up, 5 right, 4 down, 4 left around the line, and the same circuit in a perfect crystal failing to close by b (arrow perpendicular to line). Panel (b) block with a screw dislocation: front-right quarter sheared down one spacing; helical ramp of planes; circuit closure b parallel to line. Panel (c) a dislocation loop in a slip plane (top view), b constant (arrow), segments marked edge (b ⊥ line), screw (b ∥ line) and mixed; direction of glide expansion under shear stress τ; step of height b left on the crystal surface where the loop has exited. | [L225](Chapters/CHAPTER%205.md#L225) | `figures/ch05/fig-5-3-dislocations-burgers.png` ✔ |
| 5.4 | plot | Grain-boundary energy versus misorientation: Read–Shockley rise for low-angle boundaries, a plateau for general high-angle boundaries, and cusps at special CSL boundaries. | x-axis misorientation θ (degrees) 0–65 about a ⟨110⟩ tilt axis; y-axis boundary energy (J m⁻²) 0–0.8 for copper-like values. Curve: Read–Shockley γ = γ0 θ (A − ln θ) from 0 to ~15° rising to ~0.6; plateau ~0.6 J m⁻² beyond; cusps at Σ11 (50.5°, ~0.3), Σ9 (38.9°, ~0.5), and a deep cusp near Σ3 coherent twin (70.5° about ⟨110⟩, ~0.02–0.04; draw the axis to 75° to include it). Inset: low-angle tilt boundary as a wall of ⊥ symbols with spacing D = b/θ, labelled "θ = 2°, D = 8.2 nm for Al". Shade 0–15° "low-angle", rest "high-angle". | [L292](Chapters/CHAPTER%205.md#L292) | `figures/ch05/fig-5-4-gb-energy-misorientation.png` ✔ |
| 5.5 | schematic | Coherent, semicoherent and incoherent phase boundaries, and the Al–Cu precipitate sequence that passes through all three. | top row, three 2D lattice schematics. (a) Coherent: matrix (grey) and precipitate (orange) lattices continuous across a flat interface; precipitate lattice spacing slightly larger, strain shown by bowed planes near interface; label "δ < ~1 %, γ_int < 0.2 J m⁻²". (b) Semicoherent: coherent patches separated by misfit edge dislocations (⊥) at spacing S = b/ \| δ \| ; label "γ/γ′ in Ni superalloy: δ = 0.3 %, S ≈ 85 nm". (c) Incoherent: unrelated lattices with disordered interface; label "γ_int 0.5–1 J m⁻²". Bottom row: schematic sequence in Al–4Cu: GP zone (single Cu layer, coherent) → θ″ (coherent plate) → θ′ (semicoherent plate, misfit dislocations on edges) → θ Al2Cu (incoherent, equiaxed), with arrow "ageing time / particle size" and small curve of yield strength vs ageing time peaking at θ″/θ′. | [L341](Chapters/CHAPTER%205.md#L341) | `figures/ch05/fig-5-5-phase-boundaries.png` ✔ |
| 5.6 | micrograph-style | Stereological measurement on a section: line intercepts for grain size and interface area, point counting for volume fraction. | synthetic 2D micrograph (Voronoi-like grains, mean intercept ~20 µm at a 100 µm scale bar) of a two-phase ferrite (light) + pearlite (dark, ~18 % area) steel. Overlay: five horizontal test lines with grain-boundary intersections marked as small ticks (count shown, e.g. "N = 125 on L_T = 2.5 mm → P_L = 50 mm⁻¹, L̄ = 20 µm, S_V = 0.1 µm⁻¹, G = 8.0"); a superimposed square grid of points with those falling in pearlite marked as filled dots ("P_P = 72/400 = 0.18 ± 0.02"). Side panel: small schematic of a sphere cut by random planes showing why section diameters are smaller than the true diameter, with mean intercept L̄ = 2D/3. | [L429](Chapters/CHAPTER%205.md#L429) | `figures/ch05/fig-5-6-stereology-grid.png` ✔ |

## Chapter 6 — Thermodynamics of Materials

| No. | Kind | Caption | What to draw | Placed at | File |
|---|---|---|---|---|---|
| 6.1 | plot | Gibbs energy of mixing of a regular solution for several values of Ω/RT: a single minimum for Ω/RT < 2, two minima and a central hump for Ω/RT > 2. | x-axis mole fraction x_B 0–1; y-axis ΔG_mix/RT from −0.8 to +0.3. Five curves: Ω/RT = −2 (deep single minimum, label "ordering tendency"), 0 (ideal, minimum −ln2 = −0.693), 1.5, 2.0 (flat bottom, label "critical"), 3.0 (two minima at x = 0.071 and 0.929 with ΔG/RT = −0.058, hump at x = 0.5 rising to +0.057). On the Ω/RT = 3 curve mark the inflection points (spinodal, x = 0.211 and 0.789) and draw the common tangent touching the two minima. Inset: separate ΔH_mix = Ω x(1−x) and −TΔS_mix curves for Ω/RT = 3. | [L116](Chapters/CHAPTER%206.md#L116) | `figures/ch06/fig-6-1-regular-solution-curves.png` ✔ |
| 6.2 | schematic | Common-tangent construction: two phases coexist at the compositions where a single straight line is tangent to both free-energy curves; the tangent's intercepts give the chemical potentials. | x-axis x_B 0–1, y-axis molar G (arbitrary units). α curve (blue, minimum near x = 0.26) and β curve (orange, minimum near x = 0.63). Common tangent line touching α at x_α = 0.30 and β at x_β = 0.65, extended to x = 0 and x = 1 with intercepts labelled μ_A and μ_B. Alloy x_0 = 0.45 marked by a vertical dotted line: point on the α curve (higher) and point on the tangent (lower), the vertical gap labelled "energy gained by separating". Lever-rule bar under the axis: f_β = (x_0 − x_α)/(x_β − x_α) = 0.43. Also mark a precipitation driving force: from a supersaturated α of composition x_0, tangent to α at x_0 and its vertical distance to the β curve at the β composition labelled "ΔG_n, driving force for nucleating β" (link to Ch 9). | [L221](Chapters/CHAPTER%206.md#L221) | `figures/ch06/fig-6-2-common-tangent.png` ✔ |
| 6.3 | plot | Miscibility gap of a regular solution (Ω = 18.0 kJ mol⁻¹): free-energy curve at 700 K above, binodal and spinodal in temperature–composition space below. | upper panel: ΔG_mix (J mol⁻¹) vs x from 0 to 1 at T = 700 K, curve ΔG = Ω x(1−x) + RT[x ln x + (1−x) ln(1−x)], value at x = 0.5 is +468 J mol⁻¹; minima at x = 0.063 and 0.937 joined by the common tangent; inflection points at x = 0.203 and 0.797 marked "spinodal". Lower panel: T (K) 400–1150 vs x; binodal (solid) through (0.015, 500), (0.063, 700), (0.169, 900), (0.268, 1000), peak (0.5, 1083); spinodal (dashed) through (0.133, 500), (0.203, 700), (0.295, 900), (0.362, 1000). Region between curves labelled "metastable: nucleation and growth"; inside spinodal "unstable: spinodal decomposition". Alloys x = 0.15 and x = 0.30 marked at 700 K with small sketches of discrete precipitates vs interconnected morphology. Dotted vertical lines connect the panels. | [L274](Chapters/CHAPTER%206.md#L274) | `figures/ch06/fig-6-3-miscibility-gap-spinodal.png` ✔ |
| 6.4 | schematic | Interface thermodynamics: Young's contact angle, the dihedral angle at a grain boundary, and the Gibbs–Thomson rise of solubility around small particles. | panel (a) liquid drop on a solid with tension vectors γ_sv, γ_sl, γ_lv at the contact line, θ = 30° labelled "wetting (solder on clean Cu)" and a second drop with θ = 120° labelled "non-wetting (water on PTFE)". Panel (b) grain-boundary groove/triple junction with liquid: three sketches for γ_gb/γ_sl = 1.0 (φ = 120°, isolated pockets), 1.8 (φ = 52°, channels), ≥ 2 (φ = 0, film penetrating boundary, labelled "liquid-metal embrittlement"). Panel (c) plot of c(r)/c∞ = exp(2γV_m/rRT) vs r from 1 to 30 nm for γ = 0.2 J m⁻², V_m = 1.0×10⁻⁵ m³ mol⁻¹, T = 573 K; points marked at r = 2 nm (1.52), 5 nm (1.18), 20 nm (1.04); second axis or inset curve ΔT_m vs r for Sn: 1.41×10⁻⁷/r K (28 K at 5 nm, 14 K at 10 nm). | [L431](Chapters/CHAPTER%206.md#L431) | `figures/ch06/fig-6-4-interfaces-wetting.png` ✔ |
| 6.5 | plot | Brouwer diagram for an acceptor-doped oxide: defect concentrations versus oxygen partial pressure, built from mass-action laws and limiting neutrality conditions. | x-axis log10 pO2 (atm) from −30 to +5; y-axis log10 concentration (arbitrary, spanning ~10 decades). Three regions separated by dashed vertical lines and labelled: I "n = 2[V_O••]" (left), II "2[V_O••] = [A′]" (middle, widest), III "p = [A′]" (right). Lines: [V_O••] slope −1/6 in I, flat in II, slope −1/2 in III; n slope −1/6 in I, −1/4 in II, flat in III; p slope +1/6 in I, +1/4 in II, flat in III; [A′] horizontal dotted line. Shaded band in region II from pO2 = 10⁻²¹ to 0.21 atm labelled "SOFC electrolyte window (YSZ, 800 °C)". Annotate total conductivity curve on a secondary axis showing a flat ionic plateau in II with rising n-type (left) and p-type (right) branches. | [L494](Chapters/CHAPTER%206.md#L494) | `figures/ch06/fig-6-5-brouwer-diagram.png` ✔ |
| 6.6 | plot | Ellingham diagram for selected oxides: standard Gibbs energy of oxidation per mole of O2 versus temperature, with the C/CO line falling across the metal lines. | x-axis T from 0 to 2000 °C (273–2273 K); y-axis ΔG° (kJ per mol O2) from −1200 to 0. Lines from the table: Cu/Cu2O, Ni/NiO, Fe/FeO, H2/H2O, Cr/Cr2O3, Si/SiO2, Ti/TiO2, Al/Al2O3, Mg/MgO (with kink at Mg boiling 1090 °C), C/CO (falling, slope −0.175), C/CO2 (flat). Mark crossings of C/CO with Fe/FeO at ~712 °C, Cr/Cr2O3 at ~1240 °C, Si/SiO2 at ~1670 °C, Ti/TiO2 at ~1760 °C, and Al/Al2O3 at ~2050 °C. Right-hand nomographic scale of pO2 from 10⁻⁵⁰ to 1 atm with a pivot at the origin "O" (T = 0 K, ΔG = 0); construction line drawn from O through the Cr/Cr2O3 line at 1100 °C to read pO2 ≈ 3×10⁻²⁰ atm; similar H2/H2O scale with pivot "H". Shade region above Fe/FeO at 1000 K labelled "oxidizing to Fe". | [L541](Chapters/CHAPTER%206.md#L541) | `figures/ch06/fig-6-6-ellingham-diagram.png` ✔ |

## Chapter 7 — Phase Diagrams

| No. | Kind | Caption | What to draw | Placed at | File |
|---|---|---|---|---|---|
| 7.1 | plot | Unary phase diagrams of water, iron, carbon and silica, showing the stable phases as functions of temperature and pressure. | 2x2 panels. (a) Water: log pressure 1 Pa to 1 GPa versus temperature −50 to 400 °C; ice Ih, liquid, vapour; triple point 0.01 °C / 611.657 Pa; critical point 373.9 °C / 22.06 MPa; melting line with negative slope (−13.5 MPa/K) labelled. (b) Iron: pressure 0–20 GPa versus temperature 0–1800 °C; α (BCC) to 912 °C, γ (FCC) 912–1394 °C, δ (BCC) 1394–1538 °C, liquid above 1538 °C at 1 atm; ε (HCP) above ~13 GPa at room temperature. (c) Carbon: pressure 0–20 GPa versus temperature 0–5000 K; graphite/diamond line from ~1.7 GPa at 0 K rising to ~6 GPa at 1700 K; shaded box "HPHT synthesis 5–6 GPa, 1600–1900 K, metal solvent"; label "CVD diamond: metastable, low pressure". (d) Silica at 1 atm as a horizontal temperature bar 0–1800 °C: α-quartz → β-quartz 573 °C → tridymite 870 °C → cristobalite 1470 °C → liquid 1713 °C; inset pressure axis to 12 GPa showing coesite (~2–3 GPa) and stishovite (>~8 GPa). | [L73](Chapters/CHAPTER%207.md#L73) | `figures/ch07/fig-7-1-unary-diagrams.png` ✔ |
| 7.2 | plot | The Cu–Ni isomorphous diagram with a tie line through Cu–30 wt% Ni, comparing the measured diagram with the ideal-solution prediction. | x-axis wt% Ni 0–100, y-axis temperature 1000–1500 °C. Solid lines: measured liquidus and solidus from 1085 °C (Cu) to 1455 °C (Ni); at 30 wt% Ni the liquidus is ~1240 °C and solidus ~1170 °C. Dashed lines: ideal-solution liquidus and solidus computed with ΔHm(Cu) = 13.26 kJ/mol, ΔHm(Ni) = 17.48 kJ/mol (at 30 wt% Ni: liquidus 1217 °C, solidus 1193 °C). Horizontal tie line at 1205 °C on the ideal curves from C_L = 26.9 to C_α = 33.2 wt% Ni with overall composition 30 wt% Ni marked; label lengths "R" and "S" for the lever rule. Shade fields L, α, L+α. Small marker "70/30 cupronickel" on the composition axis. | [L111](Chapters/CHAPTER%207.md#L111) | `figures/ch07/fig-7-2-cu-ni-isomorphous.png` ✔ |
| 7.3 | plot | The Al–Si eutectic diagram with microstructures of hypoeutectic, eutectic and hypereutectic alloys. | main panel x-axis wt% Si 0–30 (break, then 100), y-axis temperature 400–900 °C; Al melting 660 °C; eutectic horizontal at 577 °C from 1.65 to ~100 wt% Si; eutectic point 12.6 wt% Si; liquidus rising toward Si (≈ 800 °C at 25 wt% Si). Vertical dashed lines at 7 wt% Si (A356), 12.6 wt% (eutectic, e.g. A413) and 18 wt% Si (A390). Three circular micrograph-style insets: A356 with ~51 % primary α-Al dendrites in eutectic; eutectic with fine Al + Si lamellae/plates; A390 with ~6 % blocky primary Si crystals in eutectic. Fields labelled L, α, L+α, L+Si, α+Si. | [L202](Chapters/CHAPTER%207.md#L202) | `figures/ch07/fig-7-3-al-si-eutectic.png` ✔ |
| 7.4 | plot | The metastable Fe–Fe₃C phase diagram with the steel and cast-iron regions and the key invariant points. | x-axis wt% C 0–6.70 (top axis wt% Fe3C 0–100), y-axis temperature 400–1600 °C. Phases: δ, γ (austenite), α (ferrite), Fe3C, L. Points: peritectic 1495 °C (δ 0.09, γ 0.17, L 0.53 wt% C); eutectic 1147 °C at 4.30 wt% C, γ max solubility 2.14 wt% C; eutectoid 727 °C at 0.76 wt% C; α max solubility 0.022 wt% C at 727 °C. Lines labelled A1 (727 °C), A3 (from 912 °C at 0 C to 727 °C at 0.76 C), Acm (from 727 °C at 0.76 C to 1147 °C at 2.14 C). Bracket "steels" 0–2.14 wt% C and "cast irons" 2.14–6.70. Dashed vertical at 0.40 wt% C labelled "AISI 1040" and at 1.0 wt% C labelled "AISI 52100 bearing steel". Dotted lines for the Fe–graphite eutectic (1153 °C) and eutectoid (738 °C). | [L303](Chapters/CHAPTER%207.md#L303) | `figures/ch07/fig-7-4-fe-fe3c-diagram.png` ✔ |
