Repository: The-Studio-of-Sadiq/Materials-Science-and-Engineering

# Materials Science and Engineering

**Structure, Thermodynamics, Kinetics, Properties, Processing and Design**

The whole materials discipline in one book: why materials have the structures they have, how thermodynamics and kinetics set those structures, how structure produces properties, and how materials are processed, characterized, modelled, selected and kept in service. Parts VI and VII treat electrical, dielectric, magnetic, superconducting, semiconductor and photonic materials at the depth an electrical and electronic engineer needs.

**Read the book as a PDF:** [`pdf/Materials-Science-and-Engineering.pdf`](pdf/Materials-Science-and-Engineering.pdf)

File: README.md
# Materials Science and Engineering

**Structure, Thermodynamics, Kinetics, Properties, Processing and Design**

The whole materials discipline in one book: why materials have the structures they have, how thermodynamics and kinetics set those structures, how structure produces properties, and how materials are processed, characterized, modelled, selected and kept in service. Parts VI and VII treat electrical, dielectric, magnetic, superconducting, semiconductor and photonic materials at the depth an electrical and electronic engineer needs.

**Read the book as a PDF:** [`pdf/Materials-Science-and-Engineering.pdf`](pdf/Materials-Science-and-Engineering.pdf)

## Contents

| Part | Chapters |
|---|---|
| I — Structure of Materials | 1 The discipline · 2 Crystal structures · 3 Symmetry and space groups · 4 Reciprocal space, diffraction and tensors · 5 Defects and microstructure |
| II — Thermodynamics and Kinetics | 6 Thermodynamics of materials · 7 Phase diagrams · 8 Diffusion · 9 Nucleation, growth and solidification · 10 Phase transformations |
| III — Mechanical Behaviour | 11 Elasticity and testing · 12 Dislocation theory · 13 Plasticity and strengthening · 14 Creep, viscoelasticity and fracture |
| IV — Metals, Ceramics and Construction Materials | 15 Steels and cast irons · 16 Non-ferrous alloys · 17 Ceramics and glasses · 18 Cement, concrete and construction materials |
| V — Polymers and Composites | 19 Polymer synthesis · 20 Polymer physics · 21 Polymer rheology and processing · 22 Composite micromechanics · 23 Laminate theory and manufacturing |
| VI — Thermal, Electrical, Dielectric and Magnetic Materials | 24 Thermal properties · 25 Electrical conduction · 26 Dielectrics and insulation · 27 Functional dielectrics · 28 Magnetic behaviour · 29 Soft and hard magnets · 30 Superconductors |
| VII — Semiconductor and Photonic Materials | 31 Solid-state foundations · 32 Semiconductor properties · 33 Semiconductor families · 34 Interfaces and thin films · 35 Electronic and optoelectronic materials · 36 Optical and photonic materials |
| VIII — Advanced and Emerging Materials | 37 Smart and soft · 38 Nanomaterials and 2D · 39 Biomaterials · 40 Energy · 41 Extreme environments |
| IX — Corrosion, Degradation and Surfaces | 42 Corrosion thermodynamics and kinetics · 43 Forms of corrosion and protection · 44 Degradation and failure analysis · 45 Surfaces and tribology |
| X — Processing and Manufacturing | 46 Casting, forming and powders · 47 Joining · 48 Additive manufacturing · 49 Thin films and coatings · 50 Electronic materials manufacturing · 51 Joining, packaging and interconnects |
| XI — Characterization, Computation and Design | 52 Laboratory characterization · 53 Large-facility methods · 54 In-situ and operando · 55 Electronic-structure methods · 56 Atomistic and mesoscale simulation · 57 Materials informatics · 58 Selection and design · 59 Sustainability and the circular economy |

- [`Parts/`](Parts) — part openers · [`Chapters/`](Chapters) — Chapters 1–59 (Markdown, LaTeX math)
- [`figures/`](figures) — all figures; each `figures/chNN/` folder is generated by `figures/scripts/chNN.py`
- [`TOC.md`](TOC.md) — master syllabus · [`CONTRIBUTING.md`](CONTRIBUTING.md) — house style
- [`FIGURES.md`](FIGURES.md) — figure plan: every figure, where it goes and what it shows
- [`scripts/`](scripts) — PDF, figure and figure-plan build scripts

## Build the PDF

Requires Node.js ≥ 18 and a local Chrome, Edge or Chromium (set `CHROME_PATH` if it is not found automatically).

```bash
npm install
```

```bash
npm run pdf
```

This writes `dist/Materials-Science-and-Engineering.pdf`. Build selected part openers or chapters with:

```bash
node scripts/build-pdf.mjs --parts P7,31,32 --out dist/excerpt.pdf
```

## Figures

Every figure is specified by a `<!-- FIGURE ... -->` marker at the point it belongs and drawn by `figures/scripts/chNN.py` (Python 3 with numpy, scipy and matplotlib).

```bash
npm run figures
```

```bash
node scripts/insert-figures.mjs
```

```bash
npm run figures:plan
```

File: FIGURES.md (part 2 of 8)
# Figure Plan — Materials Science and Engineering
| 7.5 | plot | The zirconia-rich end of the ZrO₂–Y₂O₃ diagram, with the compositions used for dental and implant ceramics, thermal-barrier coatings and fuel-cell electrolytes. | x-axis mol% Y2O3 0–12, y-axis temperature 0–2800 °C. Fields: monoclinic (m) at low Y and low T; tetragonal (t) from ~1170 °C at 0 % falling with Y content; cubic (c) above ~2370 °C at 0 % and extending to room temperature above ~8 mol%; two-phase t + c and m + c fields; liquid above ~2700 °C. Vertical markers: 3 mol% "3Y-TZP: crowns, hip heads (metastable t)"; ~4–4.5 mol% "7–8 wt% YSZ: thermal-barrier coatings (t′)"; 8 mol% "8YSZ: SOFC electrolytes, oxygen sensors (cubic)". Arrow at 3 mol% at room temperature labelled "t→m under crack-tip stress: transformation toughening". | [L378](Chapters/CHAPTER%207.md#L378) | `figures/ch07/fig-7-5-zro2-y2o3.png` ✔ |
| 7.6 | schematic | Reading a ternary system: the Gibbs triangle with a composition point, an isothermal section with tie lines and a tie triangle, and a liquidus projection with a ternary eutectic. | three panels. (a) Gibbs triangle A–B–C with gridlines every 10 %, point P = 50 % A, 30 % B, 20 % C marked with its three read-off lines. (b) Schematic isothermal section of a simple eutectic ternary below all binary eutectics but above the ternary eutectic: corner solid solutions α, β, γ, two-phase fields with fanning tie lines, central liquid region, three-phase tie triangles; a point inside a tie triangle with the centre-of-gravity construction. (c) Liquidus projection with binary eutectics e1, e2, e3 on the edges, three valleys with arrows of decreasing temperature meeting at ternary eutectic E; isotherms drawn every 50 °C. Optional annotation in (c): "Sn–Ag–Cu: E ≈ 217 °C near Sn–3.5Ag–0.9Cu". | [L415](Chapters/CHAPTER%207.md#L415) | `figures/ch07/fig-7-6-ternary-gibbs-triangle.png` ✔ |

## Chapter 8 — Diffusion in Solids

| No. | Kind | Caption | What to draw | Placed at | File |
|---|---|---|---|---|---|
| 8.1 | plot | The two classic solutions of Fick's second law: a thin-film source spreading as a Gaussian and a constant-surface-concentration (error-function) profile, each at three times. | two side-by-side panels sharing x-axis depth x in units of a reference length L = 2√(D t1), range 0–4. Left: thin-film Gaussian C/(Q/√(πDt1)) for t = t1, 4t1, 16t1 (amplitude halves each step, width doubles), shaded areas equal and labelled "constant dose Q". Right: erfc profiles (C−C0)/(Cs−C0) for t = t1, 4t1, 16t1, with horizontal dashed line at 0.25 showing the depth of a given concentration doubling for each fourfold increase of time; label "x ∝ √(Dt)". | [L108](Chapters/CHAPTER%208.md#L108) | `figures/ch08/fig-8-1-fick-solutions.png` ✔ |
| 8.2 | schematic | Atomic mechanisms of diffusion: vacancy exchange, interstitial jumping and the interstitialcy mechanism, each with its energy barrier. | three panels on a square 2D lattice of grey host atoms. (a) Vacancy: an atom (blue) jumping into an adjacent empty site, arrow labelled "atom →", dashed arrow "vacancy ←"; caption Q = Hf + Hm. (b) Interstitial: small red atom moving between interstices, Q = Hm. (c) Interstitialcy: an extra host atom in an interstice pushing a lattice atom into the next interstice (two arrows). Bottom strip: potential energy versus reaction coordinate showing the saddle-point barrier Hm between equivalent sites, with jump distance λ marked. | [L147](Chapters/CHAPTER%208.md#L147) | `figures/ch08/fig-8-2-diffusion-mechanisms.png` ✔ |
| 8.3 | plot | Arrhenius plot of diffusion coefficients for interstitial and substitutional diffusion in metals and dopant diffusion in silicon. | x-axis 1000/T (K⁻¹) from 0.6 to 3.5 with a top axis in °C; y-axis log10 D (m²/s) from −24 to −8. Straight lines from D0, Q in the table: H in α-Fe, C in α-Fe, C in γ-Fe (plotted 900–1400 °C), Fe in α-Fe (below 912 °C), Fe in γ-Fe (912–1394 °C), Cu in Cu, Al in Al, Cu in Al, B in Si and P in Si (800–1200 °C). Annotate slope = −Q/(2.303R). Shade the band D ≈ 1e−12 to 1e−13 at the melting point labelled "solid metals near Tm". | [L216](Chapters/CHAPTER%208.md#L216) | `figures/ch08/fig-8-3-arrhenius-plot.png` ✔ |
| 8.4 | schematic | The Kirkendall effect in a Cu/Cu–Zn diffusion couple: unequal intrinsic fluxes shift inert markers and can leave voids on the fast-diffuser side. | top panel: block diagram before annealing, copper on the left, α-brass (Cu–30Zn) on the right, row of Mo marker wires at the interface x = 0. Bottom panel after annealing at 785 °C: concentration profile of Zn (S-shaped), arrows J_Zn (long, to the left) and J_Cu (short, to the right), net vacancy flux J_v toward the brass; markers displaced to the right by Δx into the brass side; small voids drawn in the brass side near the markers, labelled "Kirkendall voids". | [L254](Chapters/CHAPTER%208.md#L254) | `figures/ch08/fig-8-4-kirkendall-effect.png` ✔ |
| 8.5 | schematic | Harrison's A, B and C regimes of grain-boundary diffusion in a polycrystal, with the corresponding penetration profiles. | top row: three cross-sections of a polycrystal with vertical grain boundaries (spacing d, width δ) and the tracer source on top; diffusion fields shaded. A: overlapping fields forming a nearly flat front; B: deep thin wedges along boundaries with lateral leakage; C: penetration only inside boundaries. Bottom row: log(average concentration) versus depth (or depth^(6/5)) for each, A: single erfc-like curve; B: steep near-surface lattice part plus long linear tail labelled "slope → sδD_gb"; C: boundary-only tail. Criteria printed under each: √(D_l t) > d; δ < √(D_l t) < d; √(D_l t) < δ. | [L314](Chapters/CHAPTER%208.md#L314) | `figures/ch08/fig-8-5-harrison-regimes.png` ✔ |
| 8.6 | plot | Carbon profiles in a carburized 0.20 wt% C steel at 950 °C for several times, and the effect of a 25 °C temperature error on case depth. | x-axis depth 0–2.5 mm, y-axis wt% C 0.1–1.1. erfc profiles with Cs = 1.0 wt% C, C0 = 0.20 wt% C, D = 1.10e−11 m²/s at 950 °C, for t = 2.4 h, 9.5 h and 20 h; horizontal dashed line at 0.40 wt% C labelled "case-depth criterion"; the 9.5 h curve crosses 0.40 at 1.0 mm (marked). Additional dotted curve for 9.5 h at 925 °C (D = 8.1e−12 m²/s) crossing 0.40 at ~0.86 mm, labelled "furnace 25 °C cold". | [L466](Chapters/CHAPTER%208.md#L466) | `figures/ch08/fig-8-6-carburizing-profiles.png` ✔ |

## Chapter 9 — Nucleation, Growth and Solidification

| No. | Kind | Caption | What to draw | Placed at | File |
|---|---|---|---|---|---|
| 9.1 | plot | Gibbs energy of a spherical solid cluster in undercooled liquid copper versus radius, showing the surface and volume terms and the critical nucleus at two undercoolings. | x-axis radius r 0–6 nm, y-axis ΔG in units of 1e−18 J from −10 to +10. Copper data: γ_SL = 0.177 J/m², ΔH_v = 1.88e9 J/m³, Tm = 1358 K. Dashed curves: surface term +4πr²γ and volume term −(4/3)πr³ΔG_v for ΔT = 100 K. Solid curve: total ΔG for ΔT = 100 K, maximum at r* = 2.56 nm, ΔG* = 4.85e−18 J (marked). Second solid curve for ΔT = 236 K with r* = 1.08 nm, ΔG* = 0.87e−18 J. Label regions "embryos shrink" (r < r*) and "nuclei grow" (r > r*). | [L87](Chapters/CHAPTER%209.md#L87) | `figures/ch09/fig-9-1-nucleation-barrier.png` ✔ |
| 9.2 | plot | Heterogeneous nucleation: a spherical-cap nucleus on a substrate, and the barrier-reduction factor f(θ) versus contact angle. | left panel schematic: flat substrate S′, liquid L above, solid cap S with radius of curvature r and contact angle θ; tension vectors γ_LS′, γ_SS′, γ_SL at the triple line. Right panel: x-axis θ 0–180°, y-axis f(θ) on log scale 1e−5 to 1, solid curve f(θ) = (2+cosθ)(1−cosθ)²/4, secondary axis √f; markers at θ = 20° (f = 0.0027), 30° (0.013), 90° (0.5); shaded region θ < 30° labelled "potent nucleants (TiB2/Al3Ti in Al, AgI for ice)". | [L160](Chapters/CHAPTER%209.md#L160) | `figures/ch09/fig-9-2-heterogeneous-nucleation.png` ✔ |
| 9.3 | plot | Overall transformation kinetics: JMAK curves for several Avrami exponents, and the construction of a C-shaped TTT curve from nucleation and growth rates. | left panel: x-axis log time (min) 0.1–1000, y-axis fraction transformed 0–1; JMAK curves with n = 1, 1.72 and 4 all passing through f = 0.5 at 30 min; markers at (10 min, 0.10) and (60 min, 0.90) on the n = 1.72 curve (worked example). Right panel: y-axis temperature from Te (equilibrium) downward; left sub-plot sketches nucleation rate I(T) (zero at Te, peaking at large undercooling) and growth rate v(T) (peaking closer to Te); main plot x-axis log time with C-curves for 1 % and 99 % transformed, nose labelled, and a cooling path just missing the nose labelled "critical cooling rate". | [L272](Chapters/CHAPTER%209.md#L272) | `figures/ch09/fig-9-3-jmak-ttt.png` ✔ |
| 9.4 | schematic | Constitutional supercooling ahead of a solidifying alloy front, and the sequence of interface morphologies as G/V decreases. | top-left: solute profile C_L(x′) decaying from C0/k at the interface to C0 over distance D_L/V. Top-right: corresponding liquidus temperature T_L(x′) rising from the solidus to the liquidus of C0, with two straight actual-temperature lines: steep G (no supercooling) and shallow G (shaded supercooled zone between T_L and the line). Bottom strip: four sketches of the interface: planar, cellular, columnar dendritic, equiaxed dendritic, under an arrow of decreasing G/V; secondary axis showing "GV increasing → finer spacing". Annotation: Al–4.5Cu, ΔT0 = 75 K, critical G/V = 2.5e10 K·s/m². | [L307](Chapters/CHAPTER%209.md#L307) | `figures/ch09/fig-9-4-constitutional-supercooling.png` ✔ |
| 9.5 | plot | Solid composition and liquid composition versus fraction solid for Al–4.5 wt% Cu under equilibrium (lever rule) and Scheil solidification. | x-axis fraction solid f_s 0–1, y-axis wt% Cu 0–35. Curves: Scheil C_S = kC0(1−f_s)^(k−1) with k = 0.17 from 0.77 wt% (f_s = 0) through 1.36 (0.5) and 5.2 (0.9), terminating at f_s = 0.91 where C_L reaches 33.2 wt% (eutectic, horizontal dashed line); Scheil C_L curve rising to 33.2; equilibrium lever-rule C_S and C_L curves ending at f_s = 1 with C_S = 4.5 wt%. Shade the final 9 % labelled "non-equilibrium eutectic (Scheil)". Inset: schematic of a cored dendrite with Cu-rich interdendritic regions. | [L384](Chapters/CHAPTER%209.md#L384) | `figures/ch09/fig-9-5-scheil-vs-lever.png` ✔ |
| 9.6 | schematic | Macrostructure of a cast ingot: chill zone, columnar zone and equiaxed zone, with the effect of grain-refiner addition. | two side-by-side half-sections of a cylindrical ingot (about 100 mm diameter). Left "no refiner": thin chill zone of fine grains at the wall (~1 mm), long columnar grains (tens of mm) growing radially inward, small central equiaxed zone; annotations "⟨100⟩ ∥ heat flow", "hot tears between columnar grains". Right "with Al–5Ti–1B": fully fine equiaxed grains of ~150 µm (drawn schematically). Below: a cooling-rate/scale bar mapping process to secondary dendrite arm spacing: sand casting (~1 K/s, λ2 ≈ 50–100 µm), permanent mould (~10 K/s), pressure die casting (~100 K/s, λ2 ≈ 10 µm), atomization and additive manufacturing (1e3–1e6 K/s, sub-micrometre cells). | [L445](Chapters/CHAPTER%209.md#L445) | `figures/ch09/fig-9-6-casting-macrostructure.png` ✔ |

## Chapter 10 — Phase Transformations in Solids

| No. | Kind | Caption | What to draw | Placed at | File |
|---|---|---|---|---|---|
| 10.1 | plot | Hardness versus ageing time for Al–4 wt% Cu at 130 °C and 190 °C, with the dominant precipitate labelled along each curve. | x-axis ageing time, log scale, 0.01 to 1000 days; y-axis hardness 40–140 HV. Curve at 130 °C: rises from ~45 HV, shoulder at ~90 HV labelled "GP zones" around 0.5–2 days, peak ~130 HV at ~30–50 days labelled "θ″", then decline labelled "θ′". Curve at 190 °C: no GP plateau, faster rise to a lower peak ~115 HV at ~1 day labelled "θ″ + θ′", falling to ~70 HV by 100 days labelled "θ (over-aged)". Annotate "under-aged", "peak-aged", "over-aged" regions above the 190 °C curve. | [L110](Chapters/CHAPTER%2010.md#L110) | `figures/ch10/fig-10-1-al-cu-ageing-curves.png` ✔ |
| 10.2 | schematic | Spinodal decomposition compared with nucleation and growth: free-energy curve with binodal and spinodal points, and the evolution of composition profiles in each regime. | Left panel: G versus composition x from 0 to 1, symmetric double-well curve; common tangent touching at binodal compositions (x ≈ 0.15, 0.85, marked with dots and dashed verticals); inflection points (x ≈ 0.3, 0.7) marked as spinodal; shaded region between labelled "metastable: nucleation needed", central region labelled "unstable: spinodal". Right panels: composition c versus distance x for three successive times. Top right "spinodal (inside spinodal)": low-amplitude sine wave of wavelength λ_max growing in amplitude with time, uphill-diffusion arrows. Bottom right "nucleation and growth (between binodal and spinodal)": an isolated particle at full equilibrium composition from the start, growing in width, with a depleted zone around it. | [L230](Chapters/CHAPTER%2010.md#L230) | `figures/ch10/fig-10-2-spinodal-vs-nucleation.png` ✔ |
| 10.3 | crystal | The Bain correspondence: a body-centred tetragonal cell outlined within two FCC austenite cells is compressed along c and expanded along a to give the BCT martensite cell, with interstitial carbon on octahedral sites along c. | Left: two adjacent FCC cells (edge a_γ = 0.359 nm) with corner and face atoms; the BCT cell with edges a_γ/√2 = 0.254 nm, 0.254 nm, a_γ = 0.359 nm highlighted in bold, c/a = 1.414. Arrows: compression ~ -17.6 % along [001], expansion ~ +12.5 % along [110] and [1-10] directions of the FCC cell. Right: resulting martensite cell a = 0.286 nm, c = 0.296 nm (c/a = 1.036 for 0.8 wt% C), with carbon atoms (small, different colour) at octahedral sites on c-axis edges and face centres. Caption note: lattice parameters for Fe–0.8 wt% C. | [L310](Chapters/CHAPTER%2010.md#L310) | `figures/ch10/fig-10-3-bain-correspondence.png` ✔ |
| 10.4 | plot | Changes in properties and microstructure during annealing of a cold-worked metal: recovery, recrystallization and grain growth. | x-axis annealing temperature (1 h) for 70 % cold-rolled brass (Cu–30Zn) from 100 to 700 °C. Left y-axis tensile strength 300–700 MPa (falling from ~600 to ~330 MPa, steep drop between 300 and 450 °C) and ductility 0–60 % elongation (rising from ~5 to ~55 %, inverse shape). Right y-axis grain size 0–80 μm (constant cold-worked structure until ~350 °C, new grains ~10 μm at 400 °C, rising to ~70 μm at 700 °C). Shaded bands labelled "recovery" (100–300 °C), "recrystallization" (300–450 °C), "grain growth" (above 450 °C). Small schematic microstructure insets above each band: deformed grains with tangled dislocations; subgrains plus new equiaxed grains; large equiaxed grains. | [L474](Chapters/CHAPTER%2010.md#L474) | `figures/ch10/fig-10-4-annealing-stages.png` ✔ |
| 10.5 | plot | TTT diagram for a eutectoid (0.77 wt% C) plain-carbon steel with pearlite and bainite regions, martensite lines and four cooling paths. | x-axis time, log scale 0.1 s to 10^5 s; y-axis temperature 0–800 °C. Horizontal dashed line at 727 °C labelled "A1". Start and finish C-curves: nose at ~540 °C, start ~0.7 s, finish ~6 s; at 700 °C start ~20 s, finish ~1000 s; at 300 °C start ~60 s, finish ~2000 s. Regions labelled "coarse pearlite" (650–727 °C), "fine pearlite" (540–650 °C), "upper bainite" (400–540 °C), "lower bainite" (230–400 °C). Horizontal lines Ms = 220 °C, M50 ≈ 160 °C, M90 ≈ 10 °C (Koistinen–Marburger). Paths: (a) water quench → martensite, (b) quench to 600 °C, hold → fine pearlite, (c) quench to 300 °C, hold → lower bainite (austempering), (d) quench to just above Ms, equalize, then cool slowly through Ms (martempering). | [L510](Chapters/CHAPTER%2010.md#L510) | `figures/ch10/fig-10-5-ttt-eutectoid.png` ✔ |
| 10.6 | plot | Continuous-cooling transformation diagram for 4340 steel with cooling curves for different section sizes and the resulting microstructures and hardnesses. | x-axis time from 1 s to 10^5 s, log scale; y-axis temperature 0–900 °C. Ac3 ≈ 775 °C and Ac1 ≈ 720 °C dashed. Ferrite+pearlite region upper right with start curve nose at ~650 °C, ~1000 s; bainite region with nose at ~450 °C, ~60–100 s; Ms = 305 °C horizontal line, M50 ~ 240 °C. Four cooling curves from 850 °C: (1) water-quenched 10 mm bar, reaches Ms in ~5 s → "martensite, 57 HRC"; (2) oil-quenched 50 mm bar centre, ~60 s → "martensite + bainite, ~50 HRC"; (3) air-cooled 50 mm bar, crosses bainite region → "bainite, ~38 HRC"; (4) furnace-cooled, crosses ferrite/pearlite → "ferrite + pearlite, ~25 HRC". Critical cooling rate curve tangent to the bainite nose, labelled. | [L524](Chapters/CHAPTER%2010.md#L524) | `figures/ch10/fig-10-6-cct-4340.png` ✔ |

## Chapter 11 — Elasticity and Mechanical Testing

| No. | Kind | Caption | What to draw | Placed at | File |
|---|---|---|---|---|---|
| 11.1 | schematic | The stress tensor: components acting on the faces of a cubic element, and the Mohr circle for a two-dimensional stress state showing principal stresses and maximum shear. | Left: isometric unit cube with axes x, y, z; on the three visible faces, arrows for σxx, σyy, σzz (normal) and τxy, τxz, τyx, τyz, τzx, τzy (shear), labelled. Right: Mohr circle with horizontal axis normal stress σ (−50 to 150 MPa) and vertical axis shear stress τ; example state σxx = 120 MPa, σyy = 20 MPa, τxy = 40 MPa; centre at 70 MPa, radius 64 MPa; principal stresses σ1 = 134 MPa and σ2 = 6 MPa marked; maximum in-plane shear 64 MPa marked; angle 2θp = 38.7° shown. | [L44](Chapters/CHAPTER%2011.md#L44) | `figures/ch11/fig-11-1-stress-tensor-mohr.png` ✔ |
| 11.2 | plot | Directional Young's modulus of cubic single crystals of copper, iron, aluminium and tungsten in the (1-10) plane, compared with the isotropic polycrystal values. | polar plot, angle from [001] (0°) through [111] (54.7°) to [110] (90°) and on to [00-1], radius E in GPa from 0 to 300. Curves computed from the compliances: Cu (E100 = 66.7, E111 = 191, E110 = 130), Fe (132, 283, 220), Al (63.9, 76.1, 72.6), W (~408 constant, drawn as near-circle, scale capped at 450 if needed — alternatively draw W in an inset). Dashed circles at polycrystal Hill averages: Cu 127, Fe 211. Mark the [001], [111], [110] directions with radial lines. | [L195](Chapters/CHAPTER%2011.md#L195) | `figures/ch11/fig-11-2-directional-modulus.png` ✔ |
| 11.3 | plot | Young's modulus of engineering materials grouped by class and bond type, on a logarithmic scale from 10⁻⁴ to 10³ GPa. | horizontal bar ranges on log x-axis (E, GPa, 1e-4 to 2e3); rows grouped and colour-coded: elastomers (natural rubber 0.001–0.005, silicone 0.001–0.01), foams (PU foam 0.001–0.1), polymers (HDPE 0.8–1.2, PMMA 2.4–3.3, epoxy 2.5–3.5, PEEK 3.6–4), natural (wood across grain 0.5–0.8, along grain 10–13, cortical bone 15–20), concrete 25–40, glass 70–74, metals (Mg 45, Al 70, Ti 115, Cu 125, steel 205, W 411), technical ceramics (Si3N4 310, Al2O3 380, SiC 420, WC 600), composites (GFRP 20–45, CFRP UD 130–180), diamond 1050. Vertical annotations "van der Waals / H-bond", "metallic", "ionic–covalent", "covalent" above corresponding regions; "entropic" above elastomers. | [L249](Chapters/CHAPTER%2011.md#L249) | `figures/ch11/fig-11-3-modulus-by-class.png` ✔ |
| 11.4 | plot | Engineering and true stress–strain curves for a normalized medium-carbon steel (worked example), showing yield, uniform elongation, necking, fracture and the Considère construction. | x-axis strain 0–0.8 (engineering strain for the engineering curve, true strain for the true curve); y-axis stress 0–1200 MPa. Engineering curve: linear to ~412 MPa (0.2 % offset construction shown in an inset at strains 0–0.01), rising to UTS 623 MPa at engineering strain 0.221, falling to fracture at 0.30 with stress ~490 MPa. True curve: σT = 1050 εT^0.20 MPa from yield to εT = 0.20 (solid), then dashed extrapolation to the true fracture point (εT = 0.795, σT = 1083 MPa) marked with a cross labelled "true fracture stress (uncorrected)". Considère construction: dσT/dεT curve intersecting σT at εT = 0.20, labelled "necking". | [L342](Chapters/CHAPTER%2011.md#L342) | `figures/ch11/fig-11-4-tensile-true-engineering.png` ✔ |
| 11.5 | schematic | Hardness indenter geometries and a nanoindentation load–displacement curve with the Oliver–Pharr quantities. | Left half: three small sketches — Brinell ball (diameter D) with indent diameter d; Vickers 136° square pyramid with diagonals d1, d2 seen in plan view; Berkovich three-sided pyramid in plan view. Right half: plot of load P (0–10 mN) versus displacement h (0–300 nm) for fused silica-like material: loading curve rising to Pmax = 10 mN at hmax = 280 nm, short hold, unloading curve to final depth hf ≈ 150 nm. Tangent to the top of the unloading curve labelled "S = dP/dh"; depths hf, hc, hmax marked on the x-axis; shaded area between curves labelled "plastic work". | [L452](Chapters/CHAPTER%2011.md#L452) | `figures/ch11/fig-11-5-indentation.png` ✔ |
| 11.6 | plot | Charpy V-notch impact energy versus test temperature for a ferritic structural steel, a fine-grained low-temperature steel, austenitic stainless steel and an aluminium alloy. | x-axis temperature −196 to +100 °C; y-axis absorbed energy 0–300 J. Curves (tanh-shaped for ferritic steels): structural steel S355J0, lower shelf ~5 J, upper shelf ~200 J, 27 J at about −10 °C, transition midpoint ~10 °C; fine-grained Ni-alloyed low-temperature steel, upper shelf ~250 J, 27 J at about −70 °C; austenitic 304 stainless steel nearly flat at ~150–200 J down to −196 °C; aluminium 5083-O nearly flat at ~30–40 J. Horizontal dashed line at 27 J labelled "typical specification level". Insets of fracture surfaces labelled "fibrous (ductile)" on upper shelf and "cleavage (brittle)" on lower shelf. | [L482](Chapters/CHAPTER%2011.md#L482) | `figures/ch11/fig-11-6-charpy-transition.png` ✔ |

## Chapter 12 — Dislocation Theory

| No. | Kind | Caption | What to draw | Placed at | File |
|---|---|---|---|---|---|
| 12.1 | schematic | Rigid shear of a perfect crystal compared with slip by dislocation motion. | Top panel: two rows of atoms (circles), upper row displaced by x relative to lower; below it a plot of shear stress τ versus x/b from 0 to 1, sinusoid with maximum τmax = G b/(2π d) at x/b = 0.25, labelled "theoretical shear strength ≈ G/2π ≈ 7–9 GPa for Cu", initial slope labelled "G x/d". Bottom panel: three-frame sequence of an edge dislocation (extra half-plane marked ⊥) moving across a block of 8 × 6 atoms from left to right under shear arrows τ, ending in a step of one Burgers vector b on the right surface; small inset of a carpet with a ruck being pushed across the floor labelled "a ruck moves a carpet with little force". | [L46](Chapters/CHAPTER%2012.md#L46) | `figures/ch12/fig-12-1-frenkel-and-slip.png` ✔ |
| 12.2 | plot | Stress field of an edge dislocation: contour maps of σxx, σxy and the hydrostatic stress around a dislocation at the origin. | Three square panels, x and y from −5 to +5 nm, dislocation symbol ⊥ at origin with b along +x, slip plane y = 0 drawn dashed. Filled contours normalized by D = Gb/(2π(1−ν)) with diverging colour map (blue compressive/negative, red tensile/positive), colour bar ±0.5 D/nm, core r < 0.5 nm masked. Panel (a) σxx: two-lobed, compressive above, tensile below. Panel (b) σxy: four-lobed pattern with zero along x = ±y and x = 0. Panel (c) hydrostatic stress σm: compressive half-space above slip plane, tensile below, labelled "large solutes attracted here" below and "small solutes / vacancies attracted here" above. | [L135](Chapters/CHAPTER%2012.md#L135) | `figures/ch12/fig-12-2-edge-stress-field.png` ✔ |
| 12.3 | plot | Flow stress versus square root of dislocation density for FCC metals, showing the Taylor relation. | x-axis √ρ from 0 to 1.2 × 10^8 m⁻¹ (i.e. ρ up to 1.44 × 10^16 m⁻²), with a secondary top axis labelled ρ at 10^12, 10^14, 10^15, 10^16 m⁻². y-axis tensile flow stress 0–1200 MPa. Solid line for Cu: σ = 3.06 × 0.3 × 48 GPa × 0.2556 nm × √ρ (passes through 356 MPa at √ρ = 3.16 × 10^7 and 1126 MPa at 10^8). Dashed lines for Al (G = 26 GPa, b = 0.286 nm) and Ni (G = 76 GPa, b = 0.249 nm), same α and M. Scattered illustrative points (open circles) clustered around the Cu line labelled "TEM and XRD measurements (schematic)". Shaded vertical band at ρ = 10^14–10^15 labelled "cold-worked sheet and wire". | [L276](Chapters/CHAPTER%2012.md#L276) | `figures/ch12/fig-12-3-taylor-hardening.png` ✔ |
| 12.4 | schematic | Operation of a Frank–Read source: successive configurations of a pinned dislocation segment under increasing shear stress, ending in an emitted loop and a regenerated segment. | Five panels in a row on the slip plane, pinning points A and B (filled black dots) a distance L apart. (1) straight segment AB, shear stress τ arrow and Burgers vector b arrow; (2) bowed arc, radius R > L/2; (3) semicircle, radius L/2, labelled "maximum stress τ ≈ Gb/L"; (4) unstable expansion wrapping around A and B, the two back segments approaching each other, with screw and edge character labelled at different points and arrows showing the meeting point P; (5) complete expanding loop plus new straight segment AB, labelled "cycle repeats". Use one colour for the line, light grey for previous positions. | [L305](Chapters/CHAPTER%2012.md#L305) | `figures/ch12/fig-12-4-frank-read-source.png` ✔ |
| 12.5 | schematic | Dissociation of a perfect FCC dislocation into two Shockley partials bounding an intrinsic stacking fault. | Left: plan view of a close-packed (111) layer of A atoms (large circles) with B and C sites marked; vector b = a/2[-101] from one B site to the next, and the two partial vectors a/6[-211] and a/6[-1-12] via the C site, forming a triangle (Frank's rule annotation b² = a²/2 > 2 × a²/6). Right: side view (cross-section) of the dissociated dislocation: leading and trailing partials (⊥ symbols) separated by width d, stacking sequence above and below annotated ABCABC outside the ribbon and ABCACABC within, fault region shaded. Inset table: d ≈ 0.7 nm (Al), 2 nm (Ni), 3.7 nm (Cu), 13 nm (austenitic stainless steel). | [L340](Chapters/CHAPTER%2012.md#L340) | `figures/ch12/fig-12-5-partials-stacking-fault.png` ✔ |
| 12.6 | plot | Temperature dependence of the critical resolved shear stress of FCC, BCC and HCP single crystals, normalized by shear modulus. | x-axis homologous temperature T/Tm from 0 to 0.5; y-axis τc/G on log scale from 1e-6 to 1e-2. Curves: FCC (Cu, Al) nearly flat at ~1e-5, slight decrease with T; BCC (Fe, Nb, W) steep fall from ~5e-3 at T/Tm = 0 to ~1e-4 at the "knee" T/Tm ≈ 0.15–0.2, then flat athermal plateau; HCP Mg basal slip flat at ~1e-5 and Mg prismatic/pyramidal ⟨c+a⟩ slip falling from ~5e-3 to ~3e-4 by T/Tm = 0.5 (dashed); ceramic NaCl/MgO band at 1e-4 to 1e-3, and Al2O3 basal slip ~1e-2 falling to ~1e-3 near T/Tm = 0.5 (dotted). Annotate "Peierls-controlled (thermally activated)" over the BCC low-temperature region and "athermal (forest, solutes)" over plateaus; marker at room temperature for Fe (T/Tm ≈ 0.16). | [L410](Chapters/CHAPTER%2012.md#L410) | `figures/ch12/fig-12-6-crss-temperature.png` ✔ |

## Chapter 13 — Plasticity and Strengthening Mechanisms

| No. | Kind | Caption | What to draw | Placed at | File |
|---|---|---|---|---|---|
| 13.1 | schematic | Geometry of Schmid's law: a cylindrical single crystal under tension, with the slip-plane normal at angle phi and the slip direction at angle lambda to the tensile axis; inset of yield stress versus Schmid factor for magnesium basal slip. | left panel — cylinder with axis vertical, force F at both ends, an inclined elliptical slip plane shaded, normal vector n at angle φ to axis, slip direction d in the plane at angle λ to axis, cross-section A0 and slip-plane area A0/cos φ labelled. Right panel — plot of tensile yield stress (MPa, 0–12) versus Schmid factor m (0–0.5) for Mg basal slip, curve σy = τc/m with τc = 0.5 MPa, data-like points scattered on the curve; mark m = 0.5 (σy = 1.0 MPa) and m = 0.087 (σy ≈ 5.8 MPa); dashed horizontal band at ~40–50 MPa labelled "prismatic/pyramidal slip takes over". | [L64](Chapters/CHAPTER%2013.md#L64) | `figures/ch13/fig-13-1-schmid-geometry.png` ✔ |
| 13.2 | plot | Resolved shear stress versus resolved shear strain for FCC single crystals: stages I (easy glide), II (linear hardening) and III (dynamic recovery), for copper in single-slip and multiple-slip orientations and for aluminium. | x-axis resolved shear strain γ 0–0.8; y-axis resolved shear stress τ 0–100 MPa. Curve 1: Cu [123] orientation — yield ~0.6 MPa, stage I to γ ≈ 0.1 with slope ~G/3000 (≈ 16 MPa), stage II linear to τ ≈ 50 MPa with slope θII ≈ G/200 ≈ 240 MPa, then stage III with decreasing slope, reaching ~85 MPa at γ = 0.8. Curve 2: Cu [001] or [111] multiple-slip orientation — no stage I, stage II from the start. Curve 3: Al [123] — shorter stage II, stage III beginning at τ ≈ 10–15 MPa, flattening near 25 MPa (high stacking-fault energy). Label stages I, II, III on curve 1 and annotate slopes θI and θII. | [L107](Chapters/CHAPTER%2013.md#L107) | `figures/ch13/fig-13-2-single-crystal-stages.png` ✔ |
| 13.3 | plot | Tresca hexagon and von Mises ellipse in the plane-stress section (sigma3 = 0), normalized by the uniaxial yield strength, with characteristic loading paths. | axes σ1/σy and σ2/σy, both from −1.4 to 1.4, equal aspect. Von Mises ellipse σ1² − σ1σ2 + σ2² = σy² (solid), Tresca hexagon with vertices (1,0), (1,1), (0,1), (−1,0), (−1,−1), (0,−1) (dashed). Radial lines and labelled points: uniaxial tension (1,0); equibiaxial tension (1,1) labelled "balloon, sheet stretching"; pure shear σ1 = −σ2 at von Mises point (0.577, −0.577) and Tresca point (0.5, −0.5), label "torsion: 15 % difference"; thin-walled pressure vessel σθ = 2σz (point on ellipse at (1.155, 0.577) for von Mises). Inset arrow showing the hydrostatic axis perpendicular to the page in 3-D. | [L197](Chapters/CHAPTER%2013.md#L197) | `figures/ch13/fig-13-3-yield-surfaces.png` ✔ |
| 13.4 | plot | Hall–Petch plots of yield strength versus inverse square root of grain size for low-carbon steel, alpha-titanium, AZ31 magnesium, copper and aluminium, with the nanocrystalline deviation indicated. | x-axis d^(-1/2) in mm^(-1/2) from 0 to 25 (secondary top axis showing grain size 1 mm, 100 μm, 10 μm, 5 μm, 2 μm); y-axis yield strength 0–700 MPa. Straight lines: low-carbon steel σ0 = 70, ky = 0.74 MPa·m^1/2 (i.e. 23.4 MPa·mm^1/2); CP-Ti σ0 = 80, ky = 0.4; AZ31 σ0 = 80, ky = 0.25; Cu σ0 = 25, ky = 0.11; Al σ0 = 15, ky = 0.05. Mark worked-example points on the steel line: d = 30 μm (205 MPa) and 5 μm (401 MPa). Dashed extension at very small d (right edge) bending over, labelled "below ~100 nm: deviation; below ~15 nm: inverse Hall–Petch (Ch 38)". | [L382](Chapters/CHAPTER%2013.md#L382) | `figures/ch13/fig-13-4-hall-petch.png` ✔ |
| 13.5 | plot | Precipitation strengthening versus particle radius at fixed volume fraction: rising cutting curve, falling Orowan curve, and the resulting peak strength, with insets of a dislocation shearing and bowing around particles. | x-axis particle radius r 0–40 nm (linear); y-axis increment in polycrystal yield strength Δσ = M Δτ, 0–500 MPa, for an Al alloy with G = 26 GPa, b = 0.286 nm, M = 3.06, f = 0.03. Orowan curve from the Ashby–Orowan equation: passes through ~353 MPa at r = 5 nm, ~213 MPa at 10 nm, ~125 MPa at 20 nm. Cutting curve rising as C·sqrt(f r), scaled to cross the Orowan curve at r ≈ 7 nm and ~280 MPa. Bold envelope = minimum of the two, labelled "underaged (cutting)", "peak aged", "overaged (Orowan)". Top secondary axis: approximate ageing time at 175 °C (log, 0.1 h to 100 h). Insets: (a) dislocation passing through sheared coherent particles with offset ledges; (b) dislocation bowing between particles leaving Orowan loops. | [L445](Chapters/CHAPTER%2013.md#L445) | `figures/ch13/fig-13-5-cutting-orowan.png` ✔ |
| 13.6 | plot | Stacked contributions to yield strength in four engineering alloys: annealed copper, cold-rolled copper, X70 HSLA pipeline steel and peak-aged 7075-T6 aluminium. | horizontal stacked bars, x-axis yield strength 0–600 MPa. Annealed Cu (d = 30 μm): friction 15, Hall–Petch 20, dislocations 10 → ~45. Cold-rolled Cu (hard temper): friction 15, Hall–Petch 20, dislocations 250 → ~285. X70: friction 50, solid solution 70, grain size 302, precipitates 80, dislocations 40 → 542 (marker at 511 for quadrature sum and shaded band 485–560 "measured"). 7075-T6: friction 10, solid solution 30, grain/subgrain 20, precipitates ~420, dislocations ~20 → ~500 (band 460–505 measured). Distinct colours per mechanism, consistent legend. | [L540](Chapters/CHAPTER%2013.md#L540) | `figures/ch13/fig-13-6-strength-contributions.png` ✔ |

## Chapter 14 — Creep, Viscoelasticity and Fracture

| No. | Kind | Caption | What to draw | Placed at | File |
|---|---|---|---|---|---|
| 14.1 | plot | Larson–Miller master curves of stress-rupture strength for 2.25Cr–1Mo steel, Grade 91 steel, 316 stainless steel and a single-crystal nickel superalloy. | x-axis LMP = T(20 + log10 t_r), T in K, t_r in h, range 16 000–30 000 (secondary top axis showing rupture time at 565 °C); y-axis stress 10–1000 MPa (log). Curves: 2.25Cr–1Mo from ~300 MPa at LMP 17 000 down to ~30 MPa at 22 500; Grade 91 from ~350 MPa at 18 000 to ~50 MPa at 24 000; 316 stainless from ~300 MPa at 18 000 to ~30 MPa at 24 500; single-crystal superalloy from ~900 MPa at 22 000 to ~100 MPa at 29 000. Mark the worked example: a test point at 650 °C/1000 h (LMP 21 232) and the arrow to 600 °C / 20 800 h on the same curve. | [L134](Chapters/CHAPTER%2014.md#L134) | `figures/ch14/fig-14-1-larson-miller.png` ✔ |
| 14.2 | map | Deformation-mechanism map for pure nickel of grain size 100 μm, showing fields of plasticity, power-law creep, Coble and Nabarro–Herring diffusional creep, with strain-rate contours. | x-axis homologous temperature T/Tm 0–1.0 (top axis temperature in °C from −273 to 1455); y-axis normalized shear stress σs/G from 1e-6 to 1e-1 (log), right axis shear stress in MPa at room-temperature G ≈ 79 GPa. Fields: "ideal strength" above ~5e-2; "dislocation glide" above ~2e-3 at low T; "power-law creep" between ~1e-4 and 2e-3 for T/Tm > 0.3 (dashed internal line splitting core- and lattice-diffusion-controlled); "Coble creep" at low stress for T/Tm 0.4–0.8; "Nabarro–Herring creep" at low stress above T/Tm ≈ 0.8 (boundary consistent with the 117 μm crossover at 1400 K); "elastic" region below 1e-10 s⁻¹ contour at low T. Strain-rate contours 1e-10, 1e-8, 1e-6, 1e-4, 1e-2 s⁻¹. Mark the worked-example point (T/Tm 0.81, σ = 10 MPa → σs/G ≈ 1e-4 taking σs ≈ σ/√3 at reduced G) and a shaded box labelled "turbine blade". Inset: a smaller map at d = 1 μm with the Coble field expanded. | [L162](Chapters/CHAPTER%2014.md#L162) | `figures/ch14/fig-14-2-deformation-map.png` ✔ |
| 14.3 | plot | Creep and stress-relaxation responses of the Maxwell, Kelvin–Voigt and standard linear solid models, with their spring–dashpot diagrams. | top row: three small spring–dashpot schematics (Maxwell series, Kelvin–Voigt parallel, SLS spring parallel to Maxwell arm). Middle panel: creep under constant stress σ0 applied at t = 0 and removed at t/τ = 3; normalized strain ε E/σ0 vs t/τ from 0 to 6; Maxwell: jump to 1, linear rise, drop by 1 on unloading leaving permanent strain; Kelvin–Voigt: 1 − exp(−t/τ) rise, exponential recovery; SLS: jump to σ0/EU, approach σ0/ER, recovery. Bottom panel: stress relaxation at constant strain; σ/(EU ε0) vs t/τ 0–5; Maxwell decays to zero; SLS decays from 1 to ER/EU = 0.4 (match worked example: EU = 2.5 GPa, ER = 1.0 GPa); Kelvin–Voigt marked "cannot relax (instantaneous step impossible)". | [L212](Chapters/CHAPTER%2014.md#L212) | `figures/ch14/fig-14-3-viscoelastic-models.png` ✔ |
| 14.4 | schematic | Crack-tip stress field: the three loading modes, the K-dominated elastic singularity and the plastic zone, and the variation of apparent fracture toughness with specimen thickness. | left: three small blocks showing mode I (opening), mode II (sliding), mode III (tearing) displacements. Centre: plot of σyy versus distance r ahead of the tip (0–2 mm) for K = 26 MPa·m^1/2: elastic curve K/√(2πr) (dashed), truncated at σy = 500 MPa with plastic zone of size rp = 0.43 mm (plane stress) and 0.14 mm (plane strain) marked; label "K-dominated zone" further out. Right: apparent toughness Kc versus thickness B (0–30 mm) for 7075-T651: high (~50 MPa·m^1/2) at 2 mm falling to a plateau 26 MPa·m^1/2 beyond B = 6.8 mm; label "plane strain: B ≥ 2.5 (K/σy)²". | [L324](Chapters/CHAPTER%2014.md#L324) | `figures/ch14/fig-14-4-crack-tip-field.png` ✔ |
| 14.5 | plot | Charpy V-notch impact energy versus temperature for a low-carbon structural steel, a fine-grained normalized steel, the same steel after irradiation, a 9 % Ni steel and an austenitic stainless steel. | x-axis temperature −200 to +100 °C; y-axis Charpy energy 0–300 J. Curves (tanh shape): plain C–Mn steel, coarse grain (lower shelf ~5 J, upper shelf ~150 J, 27 J transition at ~0 °C); fine-grained normalized steel (upper shelf 200 J, 27 J at ~ −50 °C); irradiated pressure-vessel steel shifted +80 °C with upper shelf reduced to ~120 J (arrow "ΔT41J shift, Ch 41"); 9 % Ni steel (27 J at below −196 °C, high shelf ~150 J); 304 austenitic (flat ~250 J, no transition). Horizontal dashed line at 27 J. Insets: fibrous (ductile) and crystalline (cleavage) fracture surface sketches. | [L417](Chapters/CHAPTER%2014.md#L417) | `figures/ch14/fig-14-5-charpy-transition.png` ✔ |
| 14.6 | plot | Fatigue crack growth rate versus stress-intensity range showing threshold, Paris and final-fracture regimes for a ferritic steel and an aluminium alloy, with the effect of load ratio. | log-log axes; x-axis ΔK 1–100 MPa·m^1/2; y-axis da/dN 1e-11 to 1e-5 m/cycle. Ferritic steel R = 0.1: threshold ~7 MPa·m^1/2, Paris line C = 6.9e-12, m = 3 (passing through 4.8e-9 m/cycle at ΔK = 8.9 — worked-example start point — and 6.9e-9 at 10 MPa·m^1/2), rising steeply near Kc ~100. Aluminium 2024-T3 R = 0.1: threshold ~2.5, Paris line about 30× faster than steel at equal ΔK, final fracture near 35. Dashed curves for steel at R = 0.7 showing lower threshold (~3) and slightly higher rates (crack closure effect). Label regimes I (threshold), II (Paris), III (final fracture). | [L483](Chapters/CHAPTER%2014.md#L483) | `figures/ch14/fig-14-6-paris-law.png` ✔ |

## Chapter 15 — Physical Metallurgy of Steels and Cast Irons

| No. | Kind | Caption | What to draw | Placed at | File |
|---|---|---|---|---|---|
| 15.1 | plot | The iron–cementite phase diagram up to 6.70 wt% C, with the steel and cast-iron ranges, critical temperatures A1, A3 and Acm, and heat-treatment temperature windows. | x-axis wt% C 0–6.7 (top axis Fe3C weight fraction), y-axis temperature 400–1600 °C. Phase fields: L, δ, γ, α, α + Fe3C, γ + Fe3C, L + γ, L + Fe3C, δ + γ, L + δ. Invariant points: peritectic 1495 °C at 0.17 % C (δ 0.09, L 0.53); eutectic 1147 °C at 4.30 % C (γ 2.14 %); eutectoid 727 °C at 0.76 % C (α 0.022 %). Lines labelled A1 (727 °C), A3 (from 912 °C at 0 % C to 727 °C at 0.76 %), Acm (from 727 °C at 0.76 % to 1147 °C at 2.14 %). Vertical shaded band 0–2.14 % labelled "steels", 2.14–4.5 % "cast irons". Inset (zoom of 0–1.4 % C, 600–1000 °C): bands for full annealing (A3 + 30–50 °C), normalizing (A3/Acm + 50–80 °C), spheroidizing (just below A1), hardening (A3 + 30–50 °C for hypoeutectoid, A1 + 30–50 °C for hypereutectoid). Mark 0.45 % C vertical (worked example). | [L38](Chapters/CHAPTER%2015.md#L38) | `figures/ch15/fig-15-1-fe-fe3c-diagram.png` ✔ |
